Repository: astridwalle/python_jupyter_basics

# python_jupyter_basics
Notebooks for showcasing basic functionalities of python and jupyter

- Data Management
- Visualisation
- ML

File: Data/TensileTest/AlMg3.txt
Probenkennz.	ALMg3	
Datum	21.11.13	
Geschwindigkeit	20	mm/min
Kraftmaximum	2590,2	N
Probenhoehe a0	0,99	mm
Probenbreite b0	13,01	mm
Laege l0	70	mm
Probenhe aU NACH ZUGVERSUCH	0,78	mm
Probenbreite bU NACH ZUGVERSUCH	11,41	mm
Laege lU NACH ZUGVERSUCH	79,1	mm
Standardweg	Standardkraft	
mm	N	
0,000916856	5,246944	
0,002417175	9,83472	
0,0041652	14,89712	
0,006047685	20,38136	
0,00800094	27,31576	
0,00997542	35,48944	
0,01196406	43,8476	
0,013959765	51,88944	
0,01594845	59,90488	
0,0180786	68,65856	
0,0199398	77,2804	
0,02194965	87,2208	
0,02395245	97,5824	
0,02595525	107,7072	
0,027951	118,1224	
0,02994675	128,8272	
0,03194955	140,112	
0,03394515	151,9504	
0,03594795	164,1848	
0,03795075	176,6824	
0,03995355	189,4968	
0,0419634	202,6008	
0,0439521	216,232	
0,04594785	230,18	
0,04794345	244,576	
0,0499392	259,4472	
0,0519633	274,74	
0,0539589	290,4016	
0,05595465	306,564	
0,0579504	323,0168	
0,05994615	339,812	
0,0619419	357,0296	
0,06394455	374,7216	
0,0659403	392,8352	
0,06795015	411,292	
0,06995295	430,4872	
0,07207605	451,2904	
0,07394445	469,9576	
0,07594725	490,26	
0,07794285	511,0104	
0,07994565	532,0512	
0,08195565	553,54	
0,0839583	575,3184	
0,085947	597,44	
0,08794275	619,6408	
0,08994555	641,9472	
0,09194835	665,044	
0,09395115	689,9344	
0,09594675	716,5904	
0,09794955	743,6424	
0,0999453	770,6952	
0,1019481	798,0104	
0,10394385	825,432	
0,10594665	853,04	
0,10794945	880,752	
0,10994505	908,432	
0,11195505	936,28	
0,11395785	964,12	
0,1159464	992,04	
0,11794215	1019,968	
0,119952	1048,096	
0,1219548	1076,336	
0,12395055	1104,472	
0,1259604	1132,336	
0,12795615	1160,024	
0,12995175	1187,864	
0,1319475	1215,656	
0,13395735	1243,24	
0,1359531	1270,872	
0,13794885	1298,264	
0,13995165	1325,264	
0,14195445	1351,944	
0,14395005	1378,336	
0,1459458	1404,472	
0,1479486	1430,336	
0,1499514	1455,96	
0,1519545	1481,168	
0,153957	1506,112	
0,155952	1530,576	
0,1579485	1554,728	
0,1599435	1578,464	
0,1619535	1601,72	
0,1639575	1624,288	
0,1659525	1646,168	
0,1679475	1667,32	
0,1699515	1687,432	
0,171954	1706,784	
0,173949	1725,088	
0,175953	1742,28	
0,177948	1758,544	
0,1799505	1773,864	
0,181953	1788,256	
0,183957	1801,656	
0,1859445	1814,024	
0,187941	1825,256	
0,190071	1836,064	
0,191946	1844,424	
0,193956	1852,384	
0,1959525	1859,32	
0,1979475	1865,408	
0,19995	1870,816	
0,2019465	1875,768	
0,203949	1880,224	
0,205944	1884,312	
0,207954	1888,216	
0,210084	1891,984	
0,211953	1895,096	
0,2139555	1898,448	
0,2159445	1902,008	
0,2179335	1905,536	
0,2199435	1908,728	
0,2219535	1912,208	
0,2239485	1914,184	
0,225951	1915,688	
0,22794	1916,688	
0,23007	1918,592	
0,231945	1920,304	
0,233949	1922,648	
0,2359515	1925,448	
0,2379465	1929,056	
0,239949	1933,064	
0,241953	1936,704	
0,243948	1935,832	
0,2459445	1931,664	
0,247947	1926,952	
0,250077	1928,976	
0,2519595	1930,456	
0,2539545	1932,168	
0,255951	1934,512	
0,25794	1936,888	
0,2599425	1938,208	
0,261945	1939,712	
0,2639475	1941,216	
0,26595	1942,056	
0,267954	1942,584	
0,269949	1943,824	
0,271944	1945,064	
0,273948	1946,328	
0,275943	1949,336	
0,27573742	1952,312	
0,28492982	1955,216	
0,29406048	1956,904	
0,30321858	1959,8	
0,31234238	1963,44	
0,32147304	1966,576	
0,33063114	1968,736	
0,33978924	1969,712	
0,34894734	1971,928	
0,358078	1976,672	
0,3672018	1983,712	
0,37636676	1986,744	
0,38549056	1989,328	
0,39464866	1990,784	
0,40380676	1998,904	
0,41297172	2004,336	
0,42212982	2006,176	
0,43128792	2008,472	
0,44038428	2008,608	
0,44950808	2011,376	
0,45866618	2015,088	
0,46783114	2018,832	
0,47698924	2022,056	
0,48614734	2024,64	
0,4952437	2026,96	
0,5050192	2029,224	
0,5135256	2028,168	
0,522718	2030,016	
0,53184866	2028,432	
0,54100676	2027,72	
0,55013742	2029,12	
0,55929552	2030,968	
0,56841932	2032,544	
0,57757742	2034,208	
0,58670808	2036	
0,59644928	2038,056	
0,60502428	2039,376	
0,61421668	2040,432	
0,62334734	2041,272	
0,63247114	2042,144	
0,64162924	2043,224	
0,6507599	2044,728	
0,659918	2045,648	
0,6690761	2046,016	
0,67820676	2046,92	
0,68794796	2048,576	
0,69648866	2049,952	
0,70565362	2051,136	
0,71477742	2053,008	
0,72393552	2055,752	
0,73309362	2056,936	
0,74228602	2059,12	
0,75141668	2061,656	
0,76054048	2066,4	
0,76963684	2069,536	
0,77937804	2073,232	
0,78795304	2075,896	
0,797118	2077,368	
0,8062761	2078,952	
0,8153999	2080,688	
0,824558	2082,512	
0,83368866	2085,592	
0,84284676	2089,84	
0,85200486	2090,344	
0,86113552	2092,448	
0,87091102	2096,824	
0,87945172	2101,944	
0,88858238	2107,872	
0,89770618	2102,184	
0,90686428	2098,936	
0,91599494	2099,624	
0,92515304	2104,528	
0,93434544	2104,576	
0,94346924	2114,072	
0,9525999	2129,048	
0,9623068	2135,4	
0,97545056	2129,232	
0,98464296	2128,496	
0,99376676	2129,232	
1,00295916	2125,248	
1,01205552	2118,688	
1,02117932	2121,296	
1,03034428	2124,752	
1,03950238	2128,92	
1,04924358	2132,056	
1,05781858	2131,312	
1,06697668	2140,2	
1,07610734	2149,904	
1,08526544	2149,616	
1,09438924	2142,68	
1,1035542	2140,968	
1,112678	2142,888	
1,12180866	2144,496	
1,1309942	2145,92	
1,14015916	2147,264	
1,15381742	2149,64	
1,16297552	2151,224	
1,17213362	2152,304	
1,18126428	2152,096	
1,19042238	2152,512	
1,19961478	2154,256	
1,20873858	2156,52	
1,21783494	2157,92	
1,22754184	2159,288	
1,23615114	2159,92	
1,24530924	2160,24	
1,2544742	2160,976	
1,263598	2162,168	
1,27272866	2163,512	
1,28188676	2164,672	
1,29104486	2165,696	
1,30020296	2167,176	
1,30991672	2169,36	
1,31845742	2170,888	
1,32764982	2171,552	
1,33678048	2172,368	
1,34590428	2174,48	
1,35500064	2177,96	
1,36419304	2181,28	
1,37335114	2185,496	
1,38254354	2187,848	
1,39166734	2189,848	
1,4013468	2191,8	
1,4099561	2192,984	
1,4191142	2194,52	
1,42821056	2196,048	
1,43743726	2197,44	
1,44652676	2198,92	
1,45565742	2198,312	
1,46484982	2199,792	
1,47397362	2202,504	
1,48310428	2205,72	
1,49682428	2212,792	
1,50598238	2221,144	
1,51514048	2224,68	
1,52427114	2214,712	
1,53349784	2212,152	
1,54258734	2213,576	
1,551718	2218,408	
1,5608418	2224,36	
1,570583	2225,152	
1,57916486	2218,192	
1,58832296	2219,856	
1,59744676	2228,32	
1,60657742	2235,968	
1,61570122	2236,256	
1,62489362	2238,128	
1,63405172	2243,952	
1,64318238	2243,4	
1,65234048	2236,864	
1,66204738	2231,744	
1,67062924	2232,72	
1,67975304	2235,752	
1,68891114	2236,752	
1,6980761	2241,976	
1,7071999	2239,944	
1,716358	2242,216	
1,7255504	2246,112	
1,73464676	2248,304	
1,74377056	2253,576	
1,75293552	2261,088	
1,76209362	2266,416	
1,77581362	2257,72	
1,78497172	2251,68	
1,79410238	2253,312	
1,80322618	2254,688	
1,81235684	2255,816	
1,82151494	2256,792	
1,83070734	2257,792	
1,83986544	2258,848	
1,8489961	2260,04	
1,858703	2261,088	
1,86721626	2261,752	
1,87640866	2261,912	
1,88560106	2261,648	
1,89472486	2262,624	
1,90385552	2264,496	
1,91304792	2266,128	
1,92217172	2267,288	
1,93129552	2268,552	
1,94042618	2269,216	
1,95013308	2269,768	
1,95871494	2270,296	
1,96790734	2271,112	
1,97706544	2272,064	
1,98618924	2273,296	
1,9953199	2274,272	
2,0044437	2274,832	
2,0136018	2275,592	
2,02276676	2276,592	
2,0319523	2277,968	
2,04163176	2279,232	
2,05480296	2278,888	
2,06389932	2279,024	
2,07302998	2281,656	
2,08222238	2283,928	
2,09138048	2286,192	
2,10053858	2288,8	
2,10966238	2291,864	
2,11879304	2294,08	
2,12795114	2295,632	
2,13710924	2296,208	
2,1508361	2297,184	
2,1599942	2298,848	
2,1691523	2300,408	
2,17828296	2301,616	
2,18740676	2302,616	
2,19653742	2304,176	
2,20569552	2305,016	
2,21481932	2305,256	
2,22397742	2307,024	
2,23773858	2302,064	
2,24686238	2307,576	
2,25595874	2325,56	
2,26511684	2330,28	
2,27430924	2334,84	
2,28346734	2335,944	
2,29259114	2338,528	
2,3023392	2336,392	
2,3154418	2336,16	
2,32460676	2340,248	
2,33376486	2335,792	
2,34292296	2327,216	
2,35204676	2332,944	
2,36121172	2334,256	
2,37033552	2326,848	
2,37949362	2326,688	
2,38862428	2326,296	
2,39833118	2329,04	
2,40690618	2333,072	
2,41607114	2332,28	
2,42526354	2327,56	
2,43438734	2325,872	
2,44354544	2331,016	
2,4526418	2338,136	
2,4617999	2341,032	
2,470958	2341,144	
2,48012296	2343,064	
2,48928106	2344,856	
2,49840486	2337,264	
2,51209742	2331,28	
2,52122122	2335,496	
2,53041362	2347,36	
2,53957858	2355,192	
2,54873668	2361,624	
2,55789478	2369,376	
2,56701858	2372,544	
2,57614924	2357,2	
2,58527304	2346,496	
2,594438	2350,08	
2,6081923	2352,16	
2,6173161	2352,952	
2,62644676	2353,928	
2,63560486	2354,88	
2,64472866	2355,696	
2,65385932	2356,224	
2,66301742	2356,832	
2,67217552	2357,328	
2,68191672	2358,384	
2,69052602	2359,096	
2,69965668	2359,544	
2,70875304	2360,048	
2,71787684	2360,464	
2,72703494	2360,152	
2,73619304	2360,128	
2,745358	2360,496	
2,7545504	2361,52	
2,7636399	2362,208	
2,77277056	2363,184	
2,78189436	2364,104	
2,79564866	2365,48	
2,80481362	2366,056	
2,81397172	2366,4	
2,82312982	2366,664	
2,83225362	2367,088	
2,84138428	2367,32	
2,85050808	2367,56	
2,85967304	2367,616	
2,86883114	2368,272	
2,88258544	2369,144	
2,89170924	2369,904	
2,9008399	2370,776	
2,90993626	2371,856	
2,91912866	2372,992	
2,92828676	2373,416	
2,93744486	2372,52	
2,94660296	2373,28	
2,95573362	2376,76	
2,96941932	2380,032	
2,97854998	2381,216	
2,98774238	2381,664	
2,99690048	2383,536	
3,00602428	2385,488	
3,01518924	2387,048	
3,02431304	2388,336	
3,0334437	2389,472	
3,0426018	2390,128	
3,0517599	2390,16	
3,0655142	2391,128	
3,0746723	2393,08	
3,08380296	2394,848	
3,09292676	2396,144	
3,10205742	2397,04	
3,11121552	2397,984	
3,12037362	2398,464	
3,12950428	2398,912	
3,13866238	2398,856	
3,15238238	2398,04	
3,16151304	2397,936	
3,17067114	2402,024	
3,17982924	2410,752	
3,18898734	2414,416	
3,198118	2416,944	
3,2072761	2420,08	
3,2163999	2420,344	
3,22556486	2421,376	
3,23468866	2417,104	
3,24841552	2410,696	
3,25757362	2414,176	
3,26673172	2423,536	
3,27585552	2424,8	
3,28502048	2423,088	
3,29414428	2424,592	
3,30326808	2429,576	
3,31243304	2432,472	
3,32217424	2432,184	
3,33078354	2430,52	
3,33990734	2429,312	
3,349038	2429,736	
3,3581618	2424,064	
3,3673199	2423,144	
3,37645056	2421,456	
3,38564296	2426,224	
3,39480106	2423,744	
3,40392486	2427,488	
3,41305552	2434,768	
3,42677552	2438,88	
3,43594048	2427,728	
3,44509858	2420,848	
3,45422238	2431,68	
3,46341478	2432,84	
3,47251114	2428,096	
3,48166924	2416,176	
3,4907999	2416,472	
3,499958	2417,84	
3,5091161	2420,896	
3,5228361	2444,6	
3,53200106	2448,664	
3,54112486	2447,08	
3,55022122	2450,216	
3,55937932	2445,128	
3,56857172	2441,992	
3,57769552	2440,672	
3,58686048	2439,616	
3,59601858	2441,232	
3,60971114	2442,68	
3,61883494	2443,496	
3,62799304	2443,256	
3,63718544	2443,024	
3,6463161	2443,968	
3,6554399	2446,584	
3,664598	2448,376	
3,6737561	2446,976	
3,68346986	2447,368	
3,69201056	2449,904	
3,70117552	2454,256	
3,71033362	2451,008	
3,71952602	2453,36	
3,72864982	2454,336	
3,73778048	2453,544	
3,74690428	2455,416	
3,75600064	2453,176	
3,76519304	2449,88	
3,77438544	2448,608	
3,78810544	2447,872	
3,7972361	2447,816	
3,8063599	2448,344	
3,81549056	2448,64	
3,82464866	2448,4	
3,83380676	2447,952	
3,84299916	2448,08	
3,85212296	2448,008	
3,86125362	2446,656	
3,87497362	2444,368	
3,88406998	2444,392	
3,89322808	2444,736	
3,90242048	2444,336	
3,91157858	2443,232	
3,92070924	2441,28	
3,92983304	2440,28	
3,9389637	2440,096	
3,9487049	2439,936	
3,9572799	2439,856	
3,9664723	2440,04	
3,97560296	2440,2	
3,98476106	2438,72	
3,99391916	2437,248	
4,00301552	2436,352	
4,01213932	2436,032	
4,02126998	2439,616	
4,03046238	2441,232	
4,03962048	2445,232	
4,04932738	2449,504	
4,05790238	2453,408	
4,06703304	2454,856	
4,07619114	2455,52	
4,08534924	2461,4	
4,09450734	2466,832	
4,103638	2466,568	
4,1127961	2463,848	
4,12192676	2471,968	
4,13108486	2475,136	
4,14018122	2477,904	
4,15396296	2480,992	
4,16309362	2483,76	
4,17221742	2484,576	
4,18138238	2483,864	
4,19054048	2486,16	
4,19966428	2488,264	
4,20879494	2486,68	
4,21795304	2489,344	
4,22711114	2491,112	
4,240838	2492,168	
4,2499961	2491,168	
4,2591199	2491,168	
4,26825056	2491,776	
4,27744296	2491,64	
4,28656676	2494,808	
4,29572486	2482,648	
4,30488296	2469,912	
4,31463102	2461,32	
4,32317172	2459,184	
4,33226808	2460,528	
4,34142618	2462,192	
4,35058428	2463,432	
4,35974238	2464,248	
4,36893478	2465,376	
4,37799684	2466,248	
4,3871618	2466,488	
4,3962856	2466,352	
4,4060611	2466,88	
4,4146018	2468,016	
4,4237942	2469,048	
4,43292486	2469,096	
4,44204866	2470,992	
4,45121362	2475,16	
4,46033742	2479,96	
4,46949552	2482,68	
4,47865362	2483,76	
4,48778428	2483,864	
4,49697668	2482,52	
4,50610048	2482,176	
4,51523114	2482,888	
4,52435494	2483,576	
4,53351304	2484,6	
4,54270544	2489,872	
4,5518361	2493,464	
4,5609599	2492,672	
4,57009056	2490,928	
4,57924866	2490,112	
4,58837246	2489,824	
4,59812052	2491,664	
4,60669552	2495,256	
4,61585362	2494,568	
4,62501172	2494,912	
4,63416982	2494,808	
4,64326618	2488,952	
4,65239684	2485,976	
4,66155494	2487,104	
4,67067874	2494,912	
4,67990544	2502,056	
4,68902924	2492,856	
4,6981942	2491,696	
4,7119142	2493,224	
4,72101056	2492,592	
4,73016866	2500,552	
4,73932676	2499	
4,74848486	2502,056	
4,75764982	2495,44	
4,76673932	2496,096	
4,77590428	2502,976	
4,78502808	2498,68	
4,79874808	2499,08	
4,80794048	2501,472	
4,81709858	2502,744	
4,82626354	2499,312	
4,83538734	2499,792	
4,8444837	2502,896	
4,8536418	2502,744	
4,8627999	2503,08	
4,8725754	2505,536	
4,88112296	2502,928	
4,89028106	2500,024	
4,89940486	2503,848	
4,90853552	2504,432	
4,91765932	2508,752	
4,92678998	2507,96	
4,93598238	2503,72	
4,94514048	2504,272	
4,95429858	2498,176	
4,96401234	2497,864	
4,97255304	2495,752	
4,9816837	2493,616	
4,9908761	2495,888	
4,9999999	2499,08	
5,0091923	2498,024	
5,0183161	2496,464	
5,02744676	2497,28	
5,03657056	2498,52	
5,04572866	2496,072	
5,05544242	2496,304	
5,06401742	2494,672	
5,07317552	2492,672	
5,08236792	2494,776	
5,09149858	2506,12	
5,10062238	2501,344	
5,10971874	2489,952	
5,11891114	2488,608	
5,12806924	2490,008	
5,1371999	2491,456	
5,14638544	2493,272	
5,1555161	2500,16	
5,1646399	2508,096	
5,17377056	2523,544	
5,18292866	2530,848	
5,19208676	2512,736	
5,20121742	2496,76	
5,21040982	2499,6	
5,21953362	2516,16	
5,22924052	2527,496	
5,23778808	2525,6	
5,24694618	2520,672	
5,25610428	2513,416	
5,26526924	2509,04	
5,27442734	2510,44	
5,28358544	2511,024	
5,2926818	2511,128	
5,3018399	2510,232	
5,31097056	2511,6	
5,32071176	2515,424	
5,32932106	2522,704	
5,33844486	2526,656	
5,34760296	2526,496	
5,35673362	2534,04	
5,36582312	2529,264	
5,37501552	2525,072	
5,38418048	2529,16	
5,39333858	2543,584	
5,40249668	2539,6	
5,41220358	2537,048	
5,42075114	2535,568	
5,42987494	2535,176	
5,4390056	2531,088	
5,4481637	2533,224	
5,4573561	2530,64	
5,4665142	2541,656	
5,47564486	2544,744	
5,48476866	2548,696	
5,49389932	2529,768	
5,50305742	2515,928	
5,51681172	2503,16	
5,52596982	2494,432	
5,53510048	2499,84	
5,54422428	2516,976	
5,55338238	2528,976	
5,56251304	2532,96	
5,57170544	2542,424	
5,58141234	2534,752	
5,58998734	2544,664	
5,5991523	2545,96	
5,6082761	2555,104	
5,61740676	2536,176	
5,62653056	2522,304	
5,63568866	2516,344	
5,64484676	2509,624	
5,65401172	2511,864	
5,66371862	2514,712	
5,67688982	2516,584	
5,68602048	2512,312	
5,69514428	2515,952	
5,70427494	2518,776	
5,71343304	2513,84	
5,72262544	2518,192	
5,73174924	2519,192	
5,741463	2514,368	
5,7500037	2519,856	
5,7591618	2518,984	
5,76832676	2517,376	
5,77748486	2522,304	
5,78660866	2518,192	
5,79576676	2519,8	
5,80493172	2526,128	
5,81405552	2522,568	
5,82318618	2531,432	
5,83289308	2530,976	
5,84150238	2526,896	
5,85062618	2525,552	
5,85981858	2526,92	
5,8689904	2524,728	
5,8780456	2529,296	
5,8871694	2528,392	
5,8963618	2527,976	
5,9055542	2533,96	
5,914678	2528,952	
5,9244192	2532,696	
5,9329942	2536,856	
5,942118	2533,408	
5,9512418	2539,632	
5,9604342	2538,76	
5,969558	2534,8	
5,9786818	2529,792	
5,9878742	2534,248	
5,996998	2529,872	
6,0061218	2536,28	
6,015863	2537,968	
6,024438	2536,384	
6,0335618	2542,448	
6,0427542	2536,096	
6,051878	2537,464	
6,0610018	2538,52	
6,0701256	2531,824	
6,079318	2538,76	
6,0884418	2537,624	
6,0976342	2540,024	
6,1073068	2534,008	
6,1158818	2535,224	
6,1250742	2535,568	
6,134198	2547,168	
6,1433218	2540,896	
6,1524456	2539,392	
6,161638	2528,872	
6,1707618	2538,656	
6,1799542	2530,4	
6,189078	2534,2	
6,1987506	2526,208	
6,2073256	2528,872	
6,216518	2537,864	
6,2256418	2549,328	
6,2348342	2553,784	
6,2440266	2554,608	
6,2530818	2540,896	
6,2622742	2536,672	
6,271398	2537,464	
6,2805218	2549,04	
6,290263	2543,448	
6,298838	2535,064	
6,3080304	2533,088	
6,3171542	2540,576	
6,326278	2550,44	
6,3354018	2554,368	
6,3445256	2545,8	
6,353718	2549,28	
6,3628418	2541,368	
6,3720342	2541,792	
6,3817068	2530,48	
6,3902818	2529,424	
6,3994056	2531,8	
6,408598	2532,088	
6,4177218	2537,36	
6,4269142	2532,064	
6,436038	2540,76	
6,4451618	2537,6	
6,4543542	2539,336	
6,463478	2542,424	
6,4731506	2536,336	
6,4863218	2538,176	
6,4955142	2545,8	
6,504638	2539,784	
6,5138304	2547,224	
6,5229542	2544,504	
6,532078	2545,376	
6,5412018	2549,016	
6,5503942	2544,536	
6,559518	2553,944	
6,5687104	2547,088	
6,5823618	2549,408	
6,5915542	2556,848	
6,6006094	2549,2	
6,6098018	2559,584	
6,6189256	2552,52	
6,628118	2558,296	
6,6373104	2554,608	
6,6464342	2554,944	
6,655558	2556,448	
6,6692094	2553,392	
6,6784018	2559,32	
6,6875942	2545,904	
6,6967866	2542,24	
6,7059104	2537,384	
6,7150342	2538,048	
6,7240894	2540,976	
6,7332818	2534,832	
6,7424056	2540,416	
6,751598	2539,024	
6,765318	2539,048	
6,7745104	2539,784	
6,7836342	2546,088	
6,7926894	2540,232	
6,8018818	2548,064	
6,8110742	2544,16	
6,820198	2544,424	
6,8293904	2549,304	
6,839063	2539,944	
6,847638	2542,448	
6,8567618	2543,424	
6,8659542	2556,24	
6,875078	2561,568	
6,8842018	2556,448	
6,8933256	2551,76	
6,902518	2547,376	
6,9116418	2547,488	
6,9213144	2541,952	
6,929958	2544,216	
6,9390818	2542,504	
6,9482056	2547,04	
6,957398	2545,088	
6,9665218	2544,424	
6,9757142	2548,248	
6,984838	2540,944	
6,9939618	2546,592	
7,0031542	2542,528	
7,0128954	2541,792	
7,0214018	2546,512	
7,0305942	2540,416	
7,039718	2548,408	
7,0488418	2541,792	
7,0579656	2545,376	
7,067158	2545,96	
7,0762818	2543,632	
7,0854742	2550,336	
7,094598	2542,712	
7,1043392	2550,072	
7,1128456	2544,24	
7,1219694	2546,144	
7,1312304	2545,824	
7,1403542	2540,944	
7,149478	2548,328	
7,1586704	2542,08	
7,1677942	2549,912	
7,176918	2552,096	
7,1860418	2549,224	
7,1957144	2544,768	
7,204358	2545,824	
7,2134818	2543,952	
7,2226742	2548,488	
7,231798	2542,24	
7,2409218	2551,36	
7,2501142	2543,824	
7,259238	2551,28	
7,2684304	2545,696	
7,2775542	2547,144	
7,2872268	2548,8	
7,2958018	2542,552	
7,3049256	2549,832	
7,314118	2543,32	
7,3233104	2546,8	
7,3324342	2538,92	
7,341558	2542,896	
7,3506818	2543,848	
7,3598742	2543,664	
7,368998	2547,248	
7,3786706	2542,16	
7,3872456	2540,208	
7,396438	2529,48	
7,4056304	2533,96	
7,4147542	2528,688	
7,423878	2536,704	
7,4330018	2530,528	
7,4421256	2540,792	
7,451318	2533,456	
7,4605104	2540,104	
7,470183	2536,784	
7,4833542	2533,352	
7,492478	2541,976	
7,5016018	2536,36	
7,5107256	2538,944	
7,519918	2538,176	
7,5290418	2533,672	
7,5382342	2539,92	
7,547358	2532,776	
7,5564818	2543,32	
7,5702018	2543,768	
7,5793942	2546,592	
7,588518	2551,44	
7,5977104	2557,688	
7,6068342	2557,688	
7,615958	2561,192	
7,6250818	2555,16	
7,6342742	2562,168	
7,643398	2561,984	
7,657118	2563,856	
7,6663104	2569,632	
7,6754342	2571,976	
7,6844894	2580,256	
7,6936818	2581,104	
7,7028742	2590,2	
7,711998	2575,592	
7,7217392	2559,64	
7,7303142	2536,832	
7,739438	2545,48	
7,7486304	2536,672	
7,7576856	2546,776	
7,7668094	2540,208	
7,7760018	2550,6	
7,7851256	2543,136	
7,794318	2549,728	
7,8035104	2544,72	
7,8126342	2548,488	
7,8262856	2553,392	
7,835478	2546,8	
7,8446018	2556,632	
7,8537942	2551,072	
7,862918	2561,04	
7,8721104	2556,632	
7,8812342	2563,992	
7,890358	2555,392	
7,8994818	2562,672	
7,9086742	2555,528	
7,9223942	2553,312	
7,9315866	2561,592	
7,9407104	2555,08	
7,9497656	2562,648	
7,9588894	2554,816	
7,9680818	2562,648	
7,9772742	2561,088	
7,986398	2564,2	
7,9955218	2556,816	
8,0047142	2553,968	
8,0183656	2563,12	
8,027558	2556,896	
8,0366818	2564,232	
8,0458742	2557,296	
8,054998	2564,832	
8,0641904	2557,768	
8,0733142	2565,232	
8,082438	2559,008	
8,0915618	2566,416	
8,1052818	2563,568	
8,1144742	2563,176	
8,123598	2562,832	
8,1327218	2556,16	
8,1418456	2552,6	
8,151038	2550,04	
8,1602304	2551,52	
8,1693542	2554,184	
8,1790954	2550,624	
8,1876704	2553,864	
8,1967942	2546,96	
8,205918	2552,072	
8,2150418	2546,984	
8,2241656	2552,208	
8,233358	2547,408	
8,2424818	2552,968	
8,2516742	2548,168	
8,260798	2553,232	
8,2704706	2549,144	
8,2790456	2553,392	
8,2881694	2555,08	
8,2973618	2553,336	
8,3065542	2557,792	
8,315678	2552,704	
8,3248704	2556,584	
8,3339942	2553,128	
8,343118	2556,184	
8,3522418	2546,984	
8,361983	2556,344	
8,370558	2548,648	
8,3796818	2556,664	
8,3888742	2549,384	
8,397998	2552,704	
8,4071218	2550,256	
8,4162456	2549,648	
8,425438	2553,104	
8,4345618	2548,544	
8,4437542	2554,896	
8,4534268	2547,144	
8,4620018	2555,576	
8,4711256	2549,096	
8,480318	2557,584	
8,4894418	2550,544	
8,4986342	2558,192	
8,507758	2549,064	
8,5169504	2550,464	
8,5260742	2538,6	
8,535198	2545,056	
8,5448706	2545,616	
8,5534456	2551,992	
8,562638	2543,848	
8,5717618	2549,096	
8,5809542	2543,688	
8,590078	2550,784	
8,5992018	2549,096	
8,6083942	2552,968	
8,617518	2556,792	
8,6267104	2555,208	
8,636383	2559,352	
8,644958	2556,664	
8,6541504	2559,112	
8,6632056	2554,816	
8,672398	2559,664	
8,6815218	2552,92	
8,6906456	2536,568	
8,699838	2522,408	
8,7090304	2517,4	
8,7181542	2524,176	
8,7278268	2519,008	
8,7364018	2525,208	
8,7455942	2519,672	
8,754718	2526,52	
8,7639104	2521,544	
8,7730342	2527,576	
8,782158	2523,704	
8,7912818	2529,216	
8,8004056	2527,024	
8,809598	2530,928	
8,8192706	2532,064	
8,8279142	2530,904	
8,8371066	2535,36	
8,8461618	2531,664	
8,8553542	2535,648	
8,8644094	2531,32	
8,8736018	2534,592	
8,8827256	2531,952	
8,891918	2533,04	
8,9010418	2533,72	
8,910783	2528,656	
8,919358	2531,984	
8,9284818	2529,608	
8,9376742	2526,976	
8,946798	2520,408	
8,9559218	2521,808	
8,9651142	2523,336	
8,974238	2514,896	
8,9834304	2513,08	
8,9924856	2512,968	
9,0022268	2506,304	
9,0108018	2498,416	
9,0199942	2488,952	
9,029118	2483,624	
9,0382418	2471,944	
9,0474342	2461,848	
9,056558	2452,168	
9,0657504	2433,528	
9,0748742	2426,064	
9,083998	2405,208	
9,0937392	2385,648	
9,1023142	2368,168	
9,111438	2344,512	
9,1205618	2318,336	
9,1296856	2290,544	
9,138878	2258,272	
9,1480018	2220,512	
9,1571942	2175,792	
9,166318	2119,368

File: Data/TensileTest/HDPE.txt (part 1 of 2)
Datum	05.11.10	
Uhrzeit	12:48:26	
Probenkennz.	HDPE	
Probenhšhe a0	4	mm
Probenbreite b0	10,1	mm
LŠnge l0	70	mm
Probenhšhe aU NACH dem Versuch	1	mm
Probenbreite bU NACH dem Versuch	4,5	mm
LŠnge lU NACH dem Versuch	99,6	mm
Geschwindigkeit	20	mm/min
Kraftmaximum	1281,42	N
Standardweg	Standardkraft	
mm	N	
0,017161	1,05461	
0,028956	5,40489	
0,040751	8,93126	
0,0536311	12,4247	
0,0667944	15,4896	
0,0809012	17,0056	
0,0934039	18,258	
0,106709	20,3672	
0,120013	23,9265	
0,133318	26,8926	
0,146623	29,2985	
0,159975	31,3418	
0,173327	33,4181	
0,186679	35,5932	
0,200031	37,8672	
0,213335	40,1083	
0,22664	42,2504	
0,240039	44,2938	
0,253297	46,2712	
0,266696	48,3145	
0,280048	50,3907	
0,293353	52,8295	
0,306657	55,7627	
0,319962	58,8606	
0,333267	61,9585	
0,346666	64,8258	
0,360065	67,5612	
0,37337	69,934	
0,386675	71,2194	
0,400027	71,6148	
0,413331	71,7467	
0,426636	71,9774	
0,439988	72,274	
0,45334	73,1308	
0,466692	73,4934	
0,480044	73,9877	
0,493349	75,273	
0,506701	77,8436	
0,519958	80,8097	
0,53331	84,0395	
0,546615	87,2033	
0,560014	90,6967	
0,573366	94,1242	
0,586718	97,6835	
0,600023	101,111	
0,613327	104,341	
0,626632	107,834	
0,639984	111,229	
0,653383	114,426	
0,666688	118,15	
0,68004	121,94	
0,693298	125,861	
0,706649	129,915	
0,719954	133,804	
0,733306	137,693	
0,746705	141,549	
0,760057	145,207	
0,773362	148,997	
0,786667	152,886	
0,799972	156,544	
0,813276	160,301	
0,826628	164,124	
0,840027	167,914	
0,853379	171,803	
0,866684	175,626	
0,880036	179,317	
0,893294	183,14	
0,906646	186,93	
0,91995	190,753	
0,933302	194,51	
0,946701	198,333	
0,960006	202,024	
0,973358	205,781	
0,986616	209,538	
0,999968	213,164	
1,01332	216,954	
1,02667	220,678	
1,04002	224,303	
1,05333	228,126	
1,06753	232,114	
1,07998	235,541	
1,09329	239,331	
1,10659	243,055	
1,11999	246,582	
1,13335	250,306	
1,1467	253,997	
1,16005	257,655	
1,17331	261,182	
1,18661	264,84	
1,20001	268,366	
1,21336	272,057	
1,22667	275,682	
1,24002	279,209	
1,25332	282,966	
1,26668	286,558	
1,27998	290,118	
1,29333	293,644	
1,30664	297,203	
1,31999	300,697	
1,33339	304,355	
1,34669	307,815	
1,36665	312,924	
1,37996	316,318	
1,39331	319,91	
1,40666	323,404	
1,42001	326,897	
1,43336	330,391	
1,44667	333,884	
1,45997	337,377	
1,47332	340,739	
1,48663	344,199	
1,50003	347,594	
1,51333	351,021	
1,52673	354,482	
1,54004	357,876	
1,55329	361,172	
1,56665	364,501	
1,58	367,895	
1,59335	371,323	
1,6067	374,618	
1,62001	377,914	
1,64001	382,891	
1,65327	386,252	
1,66667	389,614	
1,68002	392,975	
1,69337	396,271	
1,70668	399,501	
1,72003	402,763	
1,73333	405,96	
1,74664	409,19	
1,75999	412,387	
1,77334	415,551	
1,78665	418,747	
1,80005	421,944	
1,81335	425,273	
1,82666	428,47	
1,83996	431,666	
1,85331	434,896	
1,86751	438,291	
1,88667	442,938	
1,90002	446,068	
1,91333	449,166	
1,92663	452,198	
1,93993	455,329	
1,95333	458,46	
1,96664	461,558	
1,98004	464,557	
1,99334	467,655	
2,00754	470,918	
2,02665	475,4	
2,03996	478,399	
2,05331	481,398	
2,06671	484,43	
2,08006	487,462	
2,09336	490,461	
2,10667	493,46	
2,11997	496,393	
2,13333	499,425	
2,15333	503,743	
2,16668	506,742	
2,18003	509,675	
2,19334	512,575	
2,20664	515,442	
2,22	518,342	
2,2333	521,243	
2,2467	524,209	
2,25996	527,076	
2,27336	529,976	
2,28671	532,843	
2,30001	535,711	
2,31332	538,611	
2,32667	541,511	
2,33997	544,312	
2,35337	547,212	
2,36672	550,014	
2,38003	552,848	
2,39333	555,715	
2,40744	558,615	
2,42664	562,702	
2,44	565,536	
2,45335	568,338	
2,4667	571,106	
2,48005	573,907	
2,49336	576,577	
2,50661	579,378	
2,52001	582,114	
2,53332	584,915	
2,54667	587,617	
2,56667	591,704	
2,58003	594,472	
2,59328	597,175	
2,60664	600,009	
2,61994	602,679	
2,63334	605,414	
2,64669	608,083	
2,66	610,786	
2,6733	613,356	
2,68661	615,993	
2,70666	619,849	
2,72006	622,387	
2,73341	625,056	
2,74671	627,759	
2,76002	630,428	
2,77332	633,032	
2,78663	635,602	
2,80003	638,272	
2,81333	640,809	
2,82668	643,413	
2,84003	645,918	
2,85334	648,356	
2,86669	650,927	
2,88	653,498	
2,8933	655,904	
2,90665	658,441	
2,92	660,979	
2,93336	663,549	
2,94666	666,021	
2,96001	668,46	
2,97327	670,965	
2,98667	673,404	
2,99997	675,875	
3,01333	678,314	
3,02668	680,687	
3,04003	682,994	
3,05334	685,334	
3,06664	687,707	
3,08084	690,244	
3,1	693,804	
3,11335	696,177	
3,1267	698,648	
3,14001	700,955	
3,15336	703,361	
3,16661	705,635	
3,18001	708,008	
3,19332	710,348	
3,20662	712,589	
3,22002	714,83	
3,23333	717,104	
3,24668	719,477	
3,25994	721,652	
3,27334	723,86	
3,28669	726,134	
3,30009	728,375	
3,31334	730,649	
3,32665	732,857	
3,34	735,164	
3,35331	737,372	
3,37331	740,734	
3,38671	743,041	
3,40001	745,216	
3,41337	747,358	
3,42667	749,533	
3,43998	751,643	
3,45328	753,818	
3,46663	755,993	
3,48003	758,135	
3,49334	760,31	
3,50669	762,386	
3,51999	764,496	
3,5333	766,605	
3,5466	768,747	
3,55995	770,823	
3,57335	772,933	
3,58671	775,042	
3,60001	777,118	
3,61336	779,128	
3,62667	781,205	
3,64667	784,336	
3,65998	786,313	
3,67333	788,323	
3,68673	790,367	
3,70008	792,377	
3,71334	794,387	
3,72664	796,431	
3,73995	798,474	
3,75335	800,484	
3,7667	802,528	
3,78	804,505	
3,79335	806,483	
3,80671	808,361	
3,81996	810,273	
3,83332	812,283	
3,84671	814,194	
3,85997	816,073	
3,87337	818,017	
3,88672	819,896	
3,90003	821,84	
3,91994	824,675	
3,93334	826,685	
3,94669	828,596	
3,95999	830,541	
3,97339	832,386	
3,9867	834,166	
4,00005	835,913	
4,01331	837,791	
4,02661	839,637	
4,04001	841,45	
4,05332	843,295	
4,06671	845,108	
4,08002	846,953	
4,09337	848,799	
4,10663	850,644	
4,11998	852,457	
4,13333	854,336	
4,14668	856,148	
4,15999	857,928	
4,17334	859,708	
4,1933	862,212	
4,20665	863,86	
4,22	865,64	
4,23335	867,419	
4,24675	869,199	
4,26006	870,946	
4,27336	872,725	
4,28667	874,472	
4,29997	876,219	
4,31332	877,9	
4,32668	879,613	
4,33998	881,327	
4,35338	882,975	
4,36664	884,689	
4,37999	886,304	
4,39329	887,951	
4,40665	889,599	
4,42	891,313	
4,43335	893,06	
4,4467	894,74	
4,46001	896,388	
4,47336	897,937	
4,48662	899,585	
4,50002	901,2	
4,51337	902,815	
4,52667	904,43	
4,54002	906,012	
4,55338	907,561	
4,56663	909,208	
4,57994	910,79	
4,59334	912,339	
4,60664	913,954	
4,62004	915,602	
4,63339	917,151	
4,64665	918,766	
4,66005	920,348	
4,67331	921,897	
4,68666	923,413	
4,70086	925,094	
4,72002	927,368	
4,73342	928,884	
4,74667	930,433	
4,75998	931,883	
4,77328	933,267	
4,78663	934,849	
4,80003	936,365	
4,81334	937,848	
4,82669	939,331	
4,83999	940,814	
4,85335	942,264	
4,8666	943,813	
4,88	945,395	
4,89336	946,845	
4,90671	948,328	
4,92006	949,877	
4,93341	951,36	
4,94667	952,81	
4,95997	954,128	
4,97998	956,304	
4,99338	957,754	
5,00678	959,204	
5,02003	960,588	
5,03334	961,972	
5,04664	963,29	
5,05995	964,839	
5,07335	966,223	
5,0867	967,707	
5,10005	969,124	
5,12001	971,134	
5,13331	972,518	
5,14662	973,935	
5,15997	975,32	
5,17332	976,704	
5,18672	978,121	
5,20003	979,439	
5,21333	980,856	
5,22668	982,24	
5,23994	983,658	
5,25334	985,009	
5,26669	986,36	
5,28	987,777	
5,29335	989,128	
5,3067	990,414	
5,32	991,864	
5,33331	993,083	
5,34666	994,303	
5,36001	995,621	
5,37332	996,906	
5,38672	998,224	
5,40002	999,51	
5,41333	1000,83	
5,42663	1002,18	
5,43998	1003,56	
5,45329	1004,91	
5,46664	1006,2	
5,47999	1007,39	
5,49334	1008,61	
5,5133	1010,45	
5,52661	1011,64	
5,54	1012,82	
5,55336	1014,14	
5,56666	1015,43	
5,58001	1016,75	
5,59332	1017,93	
5,60667	1019,09	
5,61993	1020,37	
5,63333	1021,59	
5,64668	1022,84	
5,65998	1024,13	
5,67338	1025,31	
5,68669	1026,53	
5,69999	1027,62	
5,7133	1028,81	
5,72665	1030,03	
5,74	1031,31	
5,75335	1032,47	
5,77336	1034,34	
5,78671	1035,56	
5,79997	1036,72	
5,81327	1037,84	
5,82667	1038,99	
5,84002	1040,15	
5,85337	1041,27	
5,86668	1042,39	
5,88003	1043,57	
5,89329	1044,76	
5,91334	1046,37	
5,92669	1047,56	
5,94004	1048,75	
5,9534	1049,87	
5,9667	1051,02	
5,97996	1052,14	
5,99331	1053,33	
6,00661	1054,35	
6,02001	1055,47	
6,03332	1056,59	
6,04672	1057,78	
6,06002	1058,77	
6,07333	1059,82	
6,08663	1060,84	
6,09998	1062	
6,11334	1063,05	
6,12669	1064,17	
6,14004	1065,29	
6,15334	1066,41	
6,16665	1067,5	
6,17995	1068,55	
6,19326	1069,64	
6,20661	1070,76	
6,22001	1071,82	
6,23336	1072,81	
6,24667	1073,83	
6,26002	1074,88	
6,27332	1075,94	
6,28663	1077,02	
6,29998	1078,08	
6,31998	1079,53	
6,33338	1080,55	
6,34664	1081,67	
6,36004	1082,76	
6,3733	1083,81	
6,38665	1084,9	
6,40005	1085,92	
6,41331	1086,91	
6,42751	1088	
6,44001	1088,99	
6,45332	1089,98	
6,46662	1090,87	
6,47997	1091,82	
6,49332	1092,84	
6,50668	1093,83	
6,52003	1094,89	
6,53338	1095,94	
6,54668	1096,86	
6,55994	1097,82	
6,57325	1098,81	
6,59335	1100,32	
6,60674	1101,28	
6,62005	1102,2	
6,63331	1103,13	
6,64666	1104,08	
6,65996	1105,07	
6,67332	1106,12	
6,68667	1107,05	
6,69997	1108	
6,71337	1108,96	
6,72668	1109,88	
6,73998	1110,87	
6,75329	1111,79	
6,76664	1112,75	
6,77999	1113,74	
6,79339	1114,66	
6,80669	1115,58	
6,82	1116,51	
6,83335	1117,36	
6,84661	1118,22	
6,86666	1119,54	
6,88001	1120,39	
6,89336	1121,28	
6,90671	1122,24	
6,91997	1123,29	
6,93328	1124,18	
6,94663	1125,17	
6,95998	1126,13	
6,97333	1126,95	
6,98753	1127,94	
7,00669	1129,19	
7,01999	1129,95	
7,0333	1130,71	
7,0466	1131,57	
7,06	1132,49	
7,07335	1133,35	
7,08671	1134,24	
7,09996	1135,13	
7,11332	1135,98	
7,12667	1136,81	
7,14663	1138,13	
7,16002	1139,02	
7,17338	1139,87	
7,18673	1140,63	
7,20003	1141,39	
7,21329	1142,21	
7,22664	1143,2	
7,24004	1143,99	
7,25335	1144,85	
7,26755	1145,74	
7,2867	1146,92	
7,30001	1147,85	
7,31326	1148,61	
7,32662	1149,33	
7,34002	1150,19	
7,35337	1151,04	
7,36672	1151,77	
7,38002	1152,53	
7,39338	1153,29	
7,40663	1154,08	
7,42669	1155,26	
7,43999	1156,05	
7,45334	1156,84	
7,46665	1157,57	
7,48	1158,39	
7,49335	1159,15	
7,50661	1159,94	
7,52005	1160,67	
7,53336	1161,39	
7,54671	1162,08	
7,56667	1163,24	
7,57997	1164,03	
7,59333	1164,79	
7,60668	1165,48	
7,61998	1166,24	
7,63338	1167,03	
7,64669	1167,69	
7,66009	1168,41	
7,67334	1169,1	
7,68665	1169,86	
7,7067	1171,02	
7,72	1171,81	
7,73331	1172,5	
7,74661	1173,13	
7,76006	1173,82	
7,77332	1174,51	
7,78667	1175,2	
7,79997	1175,96	
7,81333	1176,68	
7,82673	1177,41	
7,84003	1178,04	
7,85338	1178,7	
7,86664	1179,35	
7,87994	1180,01	
7,89334	1180,77	
7,90665	1181,4	
7,92005	1182,16	
7,93335	1182,81	
7,9467	1183,51	
7,96001	1184,23	
7,97331	1184,76	
7,98662	1185,48	
7,99997	1186,08	
8,01332	1186,74	
8,02667	1187,4	
8,04003	1188,02	
8,05338	1188,75	
8,06748	1189,47	
8,08664	1190,36	
8,09999	1191,05	
8,1133	1191,68	
8,12674	1192,31	
8,14	1192,87	
8,15331	1193,53	
8,16661	1194,15	
8,18001	1194,74	
8,19336	1195,37	
8,20667	1195,9	
8,22002	1196,46	
8,23332	1196,99	
8,24667	1197,68	
8,25993	1198,3	
8,27328	1198,96	
8,28664	1199,52	
8,29999	1200,15	
8,31334	1200,68	
8,32669	1201,3	
8,34004	1201,9	
8,35335	1202,46	
8,3667	1202,95	
8,38	1203,54	
8,39336	1204,1	
8,40676	1204,7	
8,42001	1205,23	
8,43336	1205,82	
8,44662	1206,35	
8,46663	1207,17	
8,47998	1207,73	
8,49338	1208,29	
8,50668	1208,82	
8,52003	1209,34	
8,53329	1209,81	
8,5466	1210,3	
8,56	1210,86	
8,5742	1211,49	
8,59335	1212,31	
8,6067	1212,84	
8,62001	1213,3	
8,63331	1213,83	
8,64667	1214,32	
8,65997	1214,95	
8,67337	1215,38	
8,68672	1215,9	
8,70003	1216,4	
8,71333	1216,76	
8,72664	1217,12	
8,73999	1217,58	
8,75329	1218,11	
8,76669	1218,64	
8,78004	1219,17	
8,79335	1219,76	
8,80665	1220,19	
8,81996	1220,62	
8,83326	1221,14	
8,84666	1221,67	
8,86667	1222,3	
8,88002	1222,63	
8,89337	1223,05	
8,90668	1223,61	
8,91993	1224,01	
8,93328	1224,37	
8,94664	1224,8	
8,95999	1225,3	
8,97339	1225,76	
8,99334	1226,42	
9,00665	1226,91	
9,02	1227,27	
9,03331	1227,67	
9,04666	1228,13	
9,06006	1228,53	
9,07336	1228,99	
9,08667	1229,42	
9,09997	1229,81	
9,11328	1230,27	
9,13333	1230,83	
9,14668	1231,23	
9,16003	1231,59	
9,17334	1231,99	
9,18664	1232,41	
9,19995	1232,81	
9,2133	1233,17	
9,22665	1233,63	
9,24	1234,1	
9,25335	1234,49	
9,26666	1234,79	
9,28001	1235,08	
9,29331	1235,41	
9,30662	1235,78	
9,31997	1236,14	
9,33332	1236,47	
9,34668	1236,93	
9,36003	1237,29	
9,37333	1237,62	
9,38664	1237,95	
9,39999	1238,35	
9,41334	1238,74	
9,42669	1239,07	
9,44005	1239,4	
9,45335	1239,83	
9,46661	1240,19	
9,47996	1240,49	
9,49331	1240,79	
9,50666	1241,02	
9,52001	1241,41	
9,53337	1241,74	
9,54667	1242,07	
9,56002	1242,43	
9,57328	1242,76	
9,58663	1243,13	
9,59994	1243,42	
9,61334	1243,72	
9,62664	1244,08	
9,64004	1244,38	
9,65335	1244,64	
9,6733	1245,1	
9,68661	1245,4	
9,70001	1245,7	
9,71331	1245,93	
9,72666	1246,26	
9,74002	1246,59	
9,75332	1246,88	
9,76667	1247,18	
9,77998	1247,48	
9,79333	1247,84	
9,80673	1248,07	
9,82003	1248,37	
9,83338	1248,56	
9,84664	1248,86	
9,85995	1249,09	
9,8733	1249,35	
9,88665	1249,58	
9,89996	1249,88	
9,9134	1250,24	
9,92666	1250,57	
9,94001	1250,87	
9,95332	1251,2	
9,96662	1251,5	
9,97997	1251,73	
9,99333	1251,99	
10,0068	1252,22	
10,02	1252,42	
10,0333	1252,62	
10,0466	1252,91	
10,0599	1253,11	
10,08	1253,51	
10,0933	1253,84	
10,1067	1254,17	
10,12	1254,5	
10,1334	1254,69	
10,1467	1254,92	
10,16	1255,12	
10,1733	1255,39	
10,1866	1255,62	
10,2	1255,81	
10,2133	1256,01	
10,2267	1256,18	
10,2399	1256,44	
10,2533	1256,7	
10,2667	1257	
10,28	1257,3	
10,2934	1257,46	
10,3067	1257,66	
10,32	1257,89	
10,3333	1258,09	
10,3534	1258,35	
10,3667	1258,52	
10,3801	1258,81	
10,3933	1258,98	
10,4067	1259,21	
10,42	1259,34	
10,4333	1259,64	
10,4466	1259,9	
10,46	1260,16	
10,4734	1260,36	
10,4933	1260,69	
10,5067	1260,95	
10,5199	1261,15	
10,5333	1261,32	
10,5467	1261,45	
10,56	1261,65	
10,5734	1261,88	
10,5867	1262,08	
10,6009	1262,27	
10,6199	1262,57	
10,6333	1262,77	
10,6467	1262,93	
10,66	1263,16	
10,6734	1263,36	
10,6866	1263,46	
10,7	1263,62	
10,7133	1263,76	
10,7266	1264,02	
10,74	1264,15	
10,76	1264,48	
10,7734	1264,68	
10,7867	1264,78	
10,8	1264,88	
10,8133	1265,07	
10,8267	1265,27	
10,84	1265,44	
10,8534	1265,57	
10,8667	1265,8	
10,88	1265,87	
10,8933	1266,06	
10,9066	1266,23	
10,92	1266,36	
10,9333	1266,52	
10,9467	1266,72	
10,96	1266,89	
10,9733	1267,02	
10,9866	1267,15	
11	1267,25	
11,0134	1267,32	
11,0334	1267,58	
11,0467	1267,71	
11,06	1267,88	
11,0734	1268,07	
11,0866	1268,27	
11,0999	1268,37	
11,1133	1268,53	
11,1267	1268,77	
11,14	1268,86	
11,1533	1269,03	
11,1666	1269,16	
11,18	1269,23	
11,1933	1269,36	
11,2067	1269,49	
11,22	1269,66	
11,2334	1269,85	
11,2467	1269,95	
11,26	1270,12	
11,2733	1270,25	
11,2867	1270,41	
11,3067	1270,71	
11,32	1270,78	
11,3334	1270,87	
11,3467	1270,97	
11,36	1271,04	
11,3733	1271,14	
11,3866	1271,24	
11,4	1271,34	
11,4133	1271,57	
11,4334	1271,73	
11,4467	1271,86	
11,46	1272,03	
11,4733	1272,19	
11,4867	1272,32	
11,5	1272,46	
11,5134	1272,52	
11,5267	1272,62	
11,54	1272,72	
11,5541	1272,85	
11,5733	1272,98	
11,5867	1273,08	
11,6	1273,15	
11,6134	1273,25	
11,6267	1273,35	
11,64	1273,45	
11,6533	1273,64	
11,6667	1273,71	
11,68	1273,84	
11,6942	1273,84	
11,7134	1273,97	
11,7267	1274,1	
11,74	1274,17	
11,7533	1274,2	
11,7666	1274,3	
11,78	1274,4	
11,7933	1274,53	
11,8066	1274,76	
11,82	1274,93	
11,8333	1274,99	
11,8466	1275,03	
11,86	1275,09	
11,8734	1275,16	
11,8867	1275,29	
11,9	1275,42	
11,9134	1275,49	
11,9267	1275,59	
11,9399	1275,72	
11,9533	1275,79	
11,9667	1275,82	
11,98	1275,92	
11,9934	1275,92	
12,0067	1275,98	
12,0266	1276,21	
12,0399	1276,31	
12,0533	1276,35	
12,0667	1276,41	
12,08	1276,44	
12,0934	1276,51	
12,1067	1276,58	
12,12	1276,68	
12,1333	1276,68	
12,1467	1276,74	
12,16	1276,91	
12,1734	1276,97	
12,1867	1276,97	
12,2	1277	
12,2133	1277	
12,2266	1277,07	
12,2466	1277,24	
12,26	1277,24	
12,2733	1277,33	
12,2867	1277,47	
12,3	1277,63	
12,3133	1277,66	
12,3267	1277,66	
12,34	1277,73	
12,3533	1277,83	
12,3667	1277,89	
12,38	1277,93	
12,3934	1277,93	
12,4066	1277,99	
12,42	1278,09	
12,4333	1278,19	
12,4467	1278,32	
12,46	1278,36	
12,4733	1278,45	
12,4867	1278,52	
12,5	1278,45	
12,5133	1278,49	
12,5267	1278,52	
12,54	1278,59	
12,5542	1278,62	
12,5734	1278,75	
12,5867	1278,78	
12,6	1278,82	
12,6133	1278,92	
12,6267	1279,05	
12,64	1279,02	
12,6533	1279,05	
12,6666	1279,05	
12,68	1279,05	
12,6933	1279,18	
12,7066	1279,18	
12,72	1279,15	
12,7334	1279,21	
12,7534	1279,34	
12,7667	1279,44	
12,78	1279,38	
12,7933	1279,41	
12,8066	1279,51	
12,82	1279,61	
12,8334	1279,64	
12,8467	1279,67	
12,86	1279,71	
12,8733	1279,77	
12,8866	1279,77	
12,9	1279,84	
12,9133	1279,84	
12,9267	1279,94	
12,94	1279,94	
12,9534	1279,97	
12,9667	1280,07	
12,98	1280,1	
12,9933	1280,14	
13,0066	1280,14	
13,02	1280,14	
13,0334	1280,1	
13,0467	1280,14	
13,06	1280,14	
13,0733	1280,2	
13,0866	1280,2	
13,1	1280,27	
13,1133	1280,3	
13,1267	1280,3	
13,14	1280,3	
13,1534	1280,43	
13,1667	1280,43	
13,18	1280,5	
13,1934	1280,53	
13,2067	1280,56	
13,2201	1280,53	
13,2334	1280,63	
13,2467	1280,63	
13,26	1280,63	
13,2733	1280,63	
13,2867	1280,7	
13,3	1280,73	
13,3134	1280,76	
13,3267	1280,83	
13,34	1280,86	
13,3533	1280,83	
13,3666	1280,89	
13,38	1280,99	
13,3934	1280,96	
13,4067	1280,96	
13,42	1280,89	
13,4333	1280,89	
13,4466	1280,96	
13,46	1280,89	
13,48	1280,93	
13,4934	1280,99	
13,5067	1281,03	
13,52	1281,09	
13,5333	1281,06	
13,5466	1281,06	
13,56	1281,03	
13,5733	1281,06	
13,5867	1281,19	
13,6	1281,22	
13,6134	1281,22	
13,6267	1281,16	
13,64	1281,22	
13,6533	1281,22	
13,6667	1281,16	
13,68	1281,16	
13,6934	1281,19	
13,7067	1281,22	
13,72	1281,29	
13,7333	1281,32	
13,7467	1281,32	
13,76	1281,32	
13,7733	1281,29	
13,7867	1281,32	
13,8	1281,29	
13,8133	1281,26	
13,8267	1281,22	
13,84	1281,32	
13,8533	1281,26	
13,8734	1281,26	
13,8867	1281,26	
13,9001	1281,32	
13,9133	1281,36	
13,9266	1281,39	
13,94	1281,36	
13,9533	1281,39	
13,9667	1281,39	
13,9801	1281,42	
13,9933	1281,39	
14,0066	1281,32	
14,0199	1281,29	
14,0333	1281,32	
14,0467	1281,32	
14,06	1281,39	
14,0734	1281,36	
14,0867	1281,36	
14,1066	1281,32	
14,1199	1281,26	
14,1333	1281,29	
14,1467	1281,32	
14,16	1281,36	
14,1733	1281,32	
14,1867	1281,32	
14,2	1281,32	
14,2133	1281,22	
14,2267	1281,16	
14,24	1281,22	
14,2533	1281,26	
14,2667	1281,19	
14,28	1281,12	
14,2933	1281,16	
14,3066	1281,22	
14,32	1281,16	
14,3342	1281,12	
14,3534	1281,16	
14,3667	1281,16	
14,38	1281,09	
14,3933	1281,06	
14,4066	1281,03	
14,42	1281,09	
14,4333	1281,09	
14,4467	1281,09	
14,46	1281,12	
14,4733	1281,09	
14,4867	1281,03	
14,5	1281,03	
14,5134	1280,96	
14,5267	1280,89	
14,54	1280,83	
14,5534	1280,83	
14,5667	1280,73	
14,58	1280,73	
14,5933	1280,73	
14,6067	1280,7	
14,62	1280,7	
14,6334	1280,73	
14,6466	1280,73	
14,66	1280,76	
14,6733	1280,73	
14,6866	1280,66	
14,7	1280,66	
14,7134	1280,5	
14,7267	1280,5	
14,74	1280,56	
14,7534	1280,53	
14,7667	1280,53	
14,78	1280,43	
14,7933	1280,5	
14,8067	1280,4	
14,8201	1280,43	
14,8334	1280,37	
14,8467	1280,3	
14,8599	1280,4	
14,88	1280,37	
14,8933	1280,27	
14,9066	1280,17	
14,92	1280,1	
14,9334	1280,04	
14,9467	1280	
14,96	1280	
14,9733	1279,97	
14,9867	1279,97	
15	1279,87	
15,02	1279,87	
15,0333	1279,84	
15,0467	1279,84	
15,06	1279,81	
15,0733	1279,91	
15,0867	1279,84	
15,1	1279,77	
15,1134	1279,77	
15,1267	1279,74	
15,1408	1279,61	
15,16	1279,51	
15,1733	1279,48	
15,1867	1279,44	
15,2001	1279,34	
15,2133	1279,28	
15,2267	1279,21	
15,24	1279,21	
15,2533	1279,25	
15,2667	1279,28	
15,28	1279,28	
15,2933	1279,18	
15,3066	1279,15	
15,32	1278,98	
15,3333	1278,95	
15,3467	1278,88	
15,36	1278,78	
15,3733	1278,75	
15,3868	1278,69	
15,4	1278,72	
15,4133	1278,65	
15,4266	1278,59	
15,44	1278,52	
15,4533	1278,52	
15,4667	1278,49	
15,48	1278,49	
15,4933	1278,42	
15,5067	1278,32	
15,5199	1278,29	
15,5333	1278,16	
15,5466	1278,09	
15,5667	1278,09	
15,5801	1278,06	
15,5933	1277,99	
15,6067	1277,96	
15,62	1277,99	
15,6333	1277,83	
15,6467	1277,8	
15,66	1277,76	
15,6734	1277,76	
15,6867	1277,63	
15,7	1277,6	
15,7133	1277,5	
15,7267	1277,33	
15,7408	1277,27	
15,7533	1277,24	
15,7667	1277,24	
15,7867	1277,2	
15,8	1277,1	
15,8133	1277,04	
15,8267	1276,91	
15,84	1276,87	
15,8534	1276,84	
15,8667	1276,71	
15,88	1276,64	
15,8933	1276,44	
15,9066	1276,41	
15,92	1276,38	
15,9333	1276,35	
15,9467	1276,31	
15,96	1276,28	
15,9733	1276,25	
15,9866	1276,15	
16	1276,02	
16,0133	1275,98	
16,0267	1275,82	
16,04	1275,79	
16,0534	1275,69	
16,0667	1275,59	
16,08	1275,52	
16,0933	1275,52	
16,1067	1275,46	
16,12	1275,36	
16,1334	1275,19	
16,1467	1275,16	
16,16	1275,13	
16,1733	1275,03	
16,1866	1274,93	
16,2	1274,76	
16,2133	1274,8	
16,2267	1274,63	
16,24	1274,57	
16,2534	1274,5	
16,2667	1274,43	
16,28	1274,37	
16,2933	1274,27	
16,3067	1274,17	
16,32	1274,07	
16,3334	1274,01	
16,3534	1273,94	
16,3666	1273,71	
16,3799	1273,64	
16,3933	1273,61	
16,4067	1273,54	
16,42	1273,51	
16,4334	1273,45	
16,4467	1273,31	
16,46	1273,21	
16,4733	1273,12	
16,4867	1273,02	
16,5	1272,85	
16,5134	1272,75	
16,5267	1272,65	
16,54	1272,59	
16,5533	1272,52	
16,5666	1272,49	
16,58	1272,39	
16,5933	1272,32	
16,6067	1272,26	
16,62	1272,23	
16,6333	1272,09	
16,6466	1271,96	
16,66	1271,83	
16,6733	1271,76	
16,6867	1271,6	
16,7001	1271,5	
16,7134	1271,4	
16,7267	1271,34	
16,74	1271,34	
16,7533	1271,27	
16,7667	1271,17	
16,78	1271,11	
16,7933	1271,04	
16,8067	1270,91	
16,82	1270,81	
16,8333	1270,64	
16,8466	1270,55	
16,86	1270,41	
16,8733	1270,38	
16,8867	1270,28	
16,9001	1270,08	
16,9142	1270,05	
16,9267	1269,98	
16,94	1269,89	
16,9533	1269,79	
16,9667	1269,72	
16,98	1269,62	
16,9934	1269,56	
17,0067	1269,42	
17,02	1269,26	
17,0333	1269,1	
17,0466	1269	
17,06	1268,86	
17,0733	1268,77	
17,0867	1268,67	
17,1	1268,57	
17,1133	1268,57	
17,1266	1268,5	
17,14	1268,4	
17,1533	1268,27	
17,1667	1268,14	
17,1801	1268,04	
17,1934	1267,88	
17,2067	1267,68	
17,22	1267,58	
17,2333	1267,55	
17,2467	1267,41	
17,26	1267,28	
17,2733	1267,22	
17,2867	1267,05	
17,3	1266,95	
17,3133	1266,85	
17,3266	1266,82	
17,34	1266,69	
17,3533	1266,62	
17,3667	1266,39	
17,38	1266,33	
17,3942	1266,2	
17,4067	1266,1	
17,4199	1266,03	
17,4334	1265,9	
17,4467	1265,8	
17,46	1265,7	
17,4734	1265,57	
17,4866	1265,5	
17,4999	1265,37	
17,5133	1265,14	
17,5266	1265,04	
17,54	1264,94	
17,56	1264,74	
17,5734	1264,65	
17,5867	1264,61	
17,6	1264,51	
17,6133	1264,42	
17,6267	1264,25	
17,6401	1264,18	
17,6534	1264,05	
17,6667	1263,92	
17,68	1263,76	
17,6933	1263,72	
17,7066	1263,59	
17,72	1263,46	
17,7334	1263,29	
17,7467	1263,26	
17,76	1263,16	
17,7734	1263,06	
17,7866	1262,93	
17,8	1262,73	
17,8133	1262,64	
17,8267	1262,54	
17,84	1262,37	
17,8534	1262,27	
17,8667	1262,08	
17,8867	1261,94	
17,9	1261,88	
17,9133	1261,78	
17,9266	1261,58	
17,94	1261,52	
17,9534	1261,42	
17,9667	1261,12	
17,98	1260,99	
17,9933	1260,95	
18,0067	1260,82	
18,0267	1260,59	
18,0401	1260,39	
18,0534	1260,3	
18,0667	1260,2	
18,08	1260,1	
18,0933	1259,97	
18,1067	1259,9	
18,1201	1259,77	
18,1334	1259,64	
18,1467	1259,54	
18,1599	1259,44	
18,18	1259,14	
18,1933	1258,91	
18,2067	1258,88	
18,2201	1258,78	
18,2334	1258,68	
18,2467	1258,48	
18,26	1258,32	
18,2733	1258,15	
18,2867	1258,05	
18,3	1257,89	
18,32	1257,69	
18,3333	1257,53	
18,3466	1257,4	
18,3599	1257,23	
18,3733	1257,07	
18,3867	1256,93	
18,4	1256,77	
18,4134	1256,6	
18,4267	1256,57	
18,44	1256,44	
18,4541	1256,37	
18,4667	1256,24	
18,48	1256,04	
18,4933	1255,88	
18,5067	1255,78	
18,52	1255,65	
18,5333	1255,48	
18,5466	1255,29	
18,56	1255,09	
18,5733	1254,96	
18,5867	1254,86	
18,6	1254,66	
18,6133	1254,5	
18,6267	1254,43	
18,6399	1254,26	
18,6533	1254,07	
18,6667	1253,94	
18,68	1253,74	
18,6934	1253,51	
18,7067	1253,34	
18,72	1253,14	
18,7333	1253,01	
18,7466	1252,91	
18,76	1252,78	
18,78	1252,55	
18,7934	1252,45	
18,8066	1252,25	
18,8199	1252,06	
18,8333	1251,92	
18,8466	1251,79	
18,86	1251,6	
18,8734	1251,43	
18,8867	1251,23	
18,9067	1250,97	
18,92	1250,8	
18,9333	1250,77	
18,9467	1250,54	
18,96	1250,34	
18,9734	1250,18	
18,9867	1250,05	
19	1249,88	
19,0141	1249,72	
19,0333	1249,52	
19,0466	1249,35	
19,06	1249,22	
19,0734	1249,06	
19,0867	1248,86	
19,1	1248,7	
19,1133	1248,46	
19,1266	1248,3	
19,14	1248,1	
19,1534	1247,94	
19,1667	1247,71	
19,1867	1247,41	
19,2	1247,24	
19,2133	1247,15	
19,2266	1246,95	
19,24	1246,85	
19,2534	1246,68	
19,2667	1246,52	
19,28	1246,36	
19,2942	1246,19	
19,3067	1246,16	
19,32	1245,93	
19,3334	1245,7	
19,3467	1245,47	
19,36	1245,33	
19,3734	1245,14	
19,3867	1244,94	
19,4	1244,77	
19,4133	1244,64	
19,4266	1244,54	
19,44	1244,34	
19,46	1244,05	
19,4733	1243,92	
19,4866	1243,75	
19,5	1243,55	
19,5133	1243,32	
19,5267	1243,13	
19,5401	1242,86	
19,5534	1242,7	
19,5667	1242,57	
19,5799	1242,4	
19,5933	1242,27	
19,6133	1242,04	
19,6267	1241,81	
19,64	1241,58	
19,6533	1241,44	
19,6666	1241,21	
19,6799	1241,02	
19,6933	1240,82	
19,7067	1240,69	
19,72	1240,49	
19,7334	1240,26	
19,7467	1240,06	
19,7666	1239,83	
19,7799	1239,66	
19,7933	1239,5	
19,8067	1239,27	
19,82	1239,04	
19,8333	1238,91	
19,8467	1238,64	
19,86	1238,48	
19,8733	1238,21	
19,8933	1237,92	
19,9067	1237,82	
19,9201	1237,65	
19,9334	1237,46	
19,9467	1237,19	
19,96	1237,03	
19,9733	1236,9	
19,9867	1236,73	
20	1236,53	
20,0134	1236,3	
20,0334	1235,91	
20,0467	1235,68	
20,06	1235,48	
20,0733	1235,28	
20,0867	1235,12	
20,1	1234,92	
20,1133	1234,75	
20,1267	1234,59	
20,1399	1234,39	
20,1533	1234,19	
20,1667	1234	
20,1867	1233,73	
20,2	1233,57	
20,2134	1233,21	
20,2267	1232,97	
20,24	1232,81	
20,2533	1232,65	
20,2667	1232,45	
20,28	1232,25	
20,2934	1231,99	
20,3067	1231,79	
20,3267	1231,46	
20,34	1231,23	
20,3533	1231,06	
20,3666	1230,8	
20,38	1230,57	
20,3934	1230,44	
20,4067	1230,27	
20,4208	1229,94	
20,4399	1229,65	
20,4533	1229,48	
20,4667	1229,35	
20,48	1229,22	
20,4933	1228,95	
20,5067	1228,66	
20,52	1228,43	
20,5333	1228,1	
20,5466	1227,93	
20,56	1227,67	
20,5734	1227,54	
20,5867	1227,31	
20,6	1226,98	
20,6133	1226,78	
20,6266	1226,61	
20,64	1226,38	
20,6533	1226,22	
20,6667	1225,95	
20,68	1225,66	
20,6934	1225,39	
20,7067	1225,2	
20,72	1224,97	
20,7333	1224,8	
20,7467	1224,6	
20,76	1224,37	
20,7734	1224,18	
20,7867	1223,85	
20,8	1223,65	
20,8133	1223,35	
20,8267	1223,12	
20,84	1222,89	
20,8534	1222,63	
20,8667	1222,46	
20,88	1222,26	
20,8933	1222,03	
20,9066	1221,87	
20,92	1221,6	
20,9333	1221,41	
20,9475	1221,14	
20,96	1221,04	
20,9733	1220,81	
20,9866	1220,62	
20,9999	1220,25	
21,0133	1220,02	
21,0267	1219,79	
21,0401	1219,5	
21,0534	1219,26	
21,0667	1219,03	
21,08	1218,87	
21,0933	1218,67	
21,1066	1218,44	
21,12	1218,14	
21,1334	1217,91	
21,1467	1217,78	
21,16	1217,52	
21,1733	1217,25	
21,1866	1216,96	
21,1999	1216,6	
21,2133	1216,33	
21,2267	1216,1	
21,24	1215,84	
21,2533	1215,67	
21,2667	1215,47	
21,28	1215,18	
21,2933	1215,01	
21,3067	1214,75	
21,32	1214,45	
21,3334	1214,12	
21,3467	1213,89	
21,3608	1213,56	
21,3733	1213,33	
21,3866	1213,07	
21,3999	1212,87	
21,4133	1212,67	
21,4267	1212,48	
21,44	1212,21	
21,4533	1212,01	
21,4666	1211,75	
21,48	1211,45	
21,4941	1211,22	
21,5134	1210,83	
21,5267	1210,47	
21,5401	1210,2	
21,5533	1210	
21,5666	1209,71	
21,58	1209,41	
21,5933	1209,25	
21,6067	1209,05	
21,6201	1208,82	
21,6333	1208,55	
21,6533	1208,06	
21,6666	1207,83	
21,68	1207,57	
21,6934	1207,33	
21,7067	1207	
21,72	1206,77	
21,7333	1206,44	
21,7466	1206,11	
21,76	1205,88	
21,7733	1205,59	
21,7867	1205,42	
21,8	1205,16	
21,8133	1204,86	
21,8267	1204,66	
21,84	1204,4	
21,8533	1204,1	
21,8666	1203,94	
21,88	1203,71	
21,8934	1203,45	
21,9067	1203,15	
21,9267	1202,79	
21,94	1202,56	
21,9533	1202,23	
21,9667	1202,03	
21,98	1201,76	
21,9934	1201,47	
22,0067	1201,3	
22,02	1200,94	
22,0333	1200,61	
22,0466	1200,38	
22,0667	1199,99	
22,08	1199,69	
22,0934	1199,46	
22,1067	1199,19	
22,12	1198,9	
22,1333	1198,63	
22,1466	1198,44	
22,16	1198,07	
22,1742	1197,81	
22,1867	1197,51	
22,2	1197,15	
22,2133	1196,85	
22,2266	1196,62	
22,24	1196,39	
22,2534	1196,16	
22,2666	1195,9	
22,28	1195,7	
22,2934	1195,34	
22,3066	1195,04	
22,32	1194,81	
22,34	1194,35	
22,3534	1193,99	
22,3667	1193,69	
22,38	1193,39	
22,3934	1193,13	
22,4067	1192,83	
22,42	1192,6	
22,4333	1192,34	
22,4467	1192,04	
22,46	1191,81	
22,48	1191,28	
22,4933	1190,92	
22,5066	1190,66	
22,52	1190,26	
22,5333	1190	
22,5466	1189,67	
22,5601	1189,37	
22,5734	1189,08	
22,5867	1188,81	
22,6	1188,55	
22,6133	1188,29	
22,6267	1188,02	
22,64	1187,76	
22,6533	1187,4	
22,6667	1186,97	
22,68	1186,6	
22,6933	1186,24	
22,7066	1185,98	
22,72	1185,68	
22,74	1185,25	
22,7533	1184,92	
22,7666	1184,73	
22,78	1184,43	
22,7933	1184,13	
22,8067	1183,9	
22,82	1183,54	
22,8333	1183,21	
22,8467	1182,81	
22,86	1182,49	
22,88	1181,99	
22,8933	1181,69	
22,9067	1181,36	
22,92	1181,1	
22,9333	1180,84	
22,9467	1180,51	
22,96	1180,28	
22,9733	1179,98	
22,9867	1179,65	
23,0067	1179,16	
23,02	1178,79	
23,0334	1178,43	
23,0467	1178,1	
23,06	1177,81	
23,0733	1177,44	
23,0867	1177,15	
23,1	1176,92	
23,1133	1176,62	
23,1267	1176,26	
23,14	1175,96	
23,1533	1175,73	
23,1666	1175,43	
23,1799	1175	
23,1933	1174,81	
23,2066	1174,48	
23,22	1174,21	
23,2334	1173,92	
23,2467	1173,55	
23,26	1173,22	
23,28	1172,73	
23,2934	1172,43	
23,3067	1172,14	
23,32	1171,81	
23,3333	1171,44	
23,3467	1171,08	
23,3599	1170,75	
23,3733	1170,46	
23,3866	1170,16	
23,4	1169,86	
23,4134	1169,57	
23,4267	1169,24	
23,44	1168,94	
23,4533	1168,61	
23,4666	1168,28	
23,48	1167,89	
23,4934	1167,56	
23,5067	1167,19	
23,52	1166,93	
23,5333	1166,57	
23,5467	1166,3	
23,56	1165,94	
23,5734	1165,64	
23,5866	1165,31	
23,6	1165,02	
23,6134	1164,66	
23,6266	1164,33	
23,6408	1164	
23,66	1163,47	
23,6734	1163,21	
23,6867	1162,84	
23,7001	1162,48	
23,7134	1162,15	
23,7267	1161,79	
23,74	1161,43	
23,7533	1161,16	
23,7667	1160,93	
23,78	1160,5	
23,7934	1160,17	
23,8067	1159,74	
23,8199	1159,35	
23,8332	1158,95	
23,8466	1158,69	
23,86	1158,33	
23,8734	1158,03	
23,8867	1157,7	
23,9	1157,34	
23,92	1156,84	
23,9333	1156,52	
23,9467	1156,22	
23,96	1155,92	
23,9734	1155,46	
23,9867	1155,13	
24	1154,77	
24,0133	1154,41	
24,0266	1154,01	
24,04	1153,68	
24,06	1153,15	
24,0733	1152,76	
24,0867	1152,43	
24,1	1152,2	
24,1133	1151,9	
24,1267	1151,57	
24,14	1151,18	
24,1533	1150,81	
24,1675	1150,42	
24,1867	1149,89	
24,2	1149,46	
24,2133	1149,07	
24,2267	1148,67	
24,24	1148,38	
24,2533	1148,14	
24,2667	1147,75	
24,28	1147,42	
24,2933	1147,09	
24,3066	1146,66	
24,3267	1146,04	
24,3401	1145,71	
24,3534	1145,38	
24,3667	1144,98	
24,38	1144,62	
24,3933	1144,26	
24,4067	1143,83	
24,42	1143,46	
24,4333	1143,1	
24,4467	1142,74	
24,46	1142,44	
24,4733	1142,08	
24,4866	1141,72	
24,5	1141,32	
24,5133	1140,99	
24,5267	1140,66	
24,54	1140,33	
24,5534	1139,94	
24,5667	1139,54	
24,58	1139,18	
24,6	1138,62	
24,6133	1138,19	
24,6267	1137,86	
24,64	1137,47	
24,6533	1137,07	
24,6667	1136,71	
24,6799	1136,31	
24,6933	1135,98	
24,7067	1135,65	
24,7267	1135,06	
24,74	1134,66	
24,7533	1134,3	
24,7667	1133,94	
24,78	1133,54	
24,7933	1133,21	
24,8067	1132,75	
24,8201	1132,36	
24,8334	1132	
24,8467	1131,57	
24,8667	1131,01	
24,8799	1130,64	
24,8933	1130,31	
24,9067	1129,99	
24,92	1129,59	
24,9333	1129,29	
24,9466	1128,86	
24,96	1128,4	
24,9733	1128,04	
24,9867	1127,61	
25,0067	1127,05	
25,02	1126,76	
25,0333	1126,39	
25,0467	1126	
25,06	1125,63	
25,0733	1125,31	
25,0866	1124,91	
25,1	1124,55	
25,1133	1124,22	
25,1267	1123,72	
25,1466	1123,1	
25,16	1122,73	
25,1733	1122,27	
25,1867	1121,91	
25,2001	1121,48	
25,2134	1121,09	
25,2267	1120,72	
25,24	1120,36	
25,2533	1119,97	
25,2666	1119,6	
25,2867	1119,04	
25,3	1118,62	
25,3134	1118,12	
25,3266	1117,69	
25,3399	1117,26	
25,3533	1116,77	
25,3666	1116,41	
25,38	1116,08	
25,3934	1115,58	
25,4067	1115,25	
25,42	1114,92	
25,4333	1114,56	
25,4467	1114,17	
25,46	1113,8	
25,4733	1113,38	
25,4867	1112,91	
25,5	1112,49	
25,5133	1112,06	
25,5267	1111,63	
25,5408	1111,23	
25,56	1110,64	
25,5734	1110,24	
25,5867	1109,82	
25,6	1109,49	
25,6133	1109,06	
25,6266	1108,63	
25,64	1108,17	
25,6533	1107,84	
25,6667	1107,44	
25,68	1106,95	
25,6934	1106,55	
25,7067	1106,16	
25,72	1105,66	
25,7333	1105,23	
25,7467	1104,81	
25,76	1104,38	
25,7733	1103,98	
25,7866	1103,62	
25,8	1103,26	
25,8133	1102,8	
25,8333	1102,17	
25,8467	1101,77	
25,86	1101,35	
25,8733	1100,88	
25,8867	1100,42	
25,9	1099,96	
25,9133	1099,6	
25,9267	1099,24	
25,94	1098,81	
25,9533	1098,45	
25,9733	1097,85	
25,9866	1097,36	
25,9999	1097	
26,0133	1096,63	
26,0267	1096,11	
26,04	1095,74	
26,0534	1095,28	
26,0667	1094,82	
26,08	1094,39	
26,0933	1094	
26,1133	1093,4	
26,1267	1092,94	
26,14	1092,51	
26,1534	1091,99	
26,1667	1091,52	
26,18	1091,16	
26,1933	1090,73	
26,2066	1090,27	
26,22	1089,84	
26,24	1089,22	
26,2533	1088,82	
26,2667	1088,33	
26,28	1087,87	
26,2933	1087,5	
26,3067	1087,08	
26,32	1086,61	
26,3334	1086,15	
26,3467	1085,69	
26,36	1085,3	
26,3733	1084,93	
26,3866	1084,47	
26,4	1084,01	
26,4134	1083,58	
26,4267	1083,22	
26,44	1082,79	
26,4533	1082,26	
26,4666	1081,8	
26,48	1081,34	
26,4933	1080,95	
26,5134	1080,22	
26,5267	1079,73	
26,54	1079,26	
26,5533	1078,74	
26,5666	1078,38	
26,58	1077,85	
26,5933	1077,45	
26,6067	1076,92	
26,6267	1076,33	
26,64	1075,97	
26,6533	1075,54	
26,6666	1074,98	
26,68	1074,52	
26,6933	1074,16	
26,7067	1073,63	
26,72	1073,23	
26,7333	1072,84	
26,7467	1072,41	
26,7666	1071,78	
26,78	1071,42	
26,7933	1070,96	
26,8067	1070,43	
26,82	1069,94	
26,8334	1069,48	
26,8466	1069,02	
26,86	1068,59	
26,8733	1068,09	
26,8867	1067,66	
26,9	1067,27	
26,9133	1066,94	
26,9267	1066,48	
26,94	1066,02	
26,9533	1065,55	
26,9667	1065,09	
26,98	1064,67	
26,9934	1064,24	
27,0075	1063,78	
27,0267	1063,05	
27,04	1062,52	
27,0533	1062,13	
27,0667	1061,67	
27,08	1061,27	
27,0933	1060,81	
27,1066	1060,38	
27,12	1059,95	
27,1341	1059,56	
27,1533	1058,93	
27,1667	1058,47	
27,1801	1057,94	
27,1933	1057,48	
27,2067	1057,02	
27,22	1056,62	
27,2333	1056,2	
27,2467	1055,77	
27,26	1055,31	
27,2734	1054,84	
27,2867	1054,35	
27,3	1053,92	
27,3133	1053,56	
27,3266	1053,16	
27,34	1052,77	
27,3533	1052,31	
27,3667	1051,71	
27,3801	1051,25	
27,3934	1050,76	
27,4066	1050,39	
27,4267	1049,7	
27,44	1049,27	
27,4534	1048,81	
27,4667	1048,35	
27,48	1047,86	
27,4933	1047,46	
27,5066	1047,1	
27,52	1046,64	
27,5333	1046,31	
27,5467	1045,78	
27,5667	1045,15	
27,58	1044,69	
27,5933	1044,23	
27,6066	1043,77	
27,62	1043,38	
27,6333	1042,95	
27,6467	1042,49	
27,66	1042,06	
27,6733	1041,73	
27,6867	1041,3	
27,7066	1040,71	
27,72	1040,18	
27,7333	1039,75	
27,7467	1039,32	
27,76	1038,86	
27,7733	1038,46	
27,7866	1038,04	
27,8	1037,54	
27,8133	1037,11	
27,8267	1036,65	
27,84	1036,26	
27,8534	1035,86	
27,8667	1035,43	
27,88	1035,04	
27,8933	1034,67	
27,9067	1034,28	
27,92	1033,85	
27,9334	1033,36	
27,9467	1032,93	
27,96	1032,53	
27,9799	1031,81	
27,9933	1031,31	
28,0067	1030,88	
28,02	1030,42	
28,0334	1030,03	
28,0467	1029,67	
28,06	1029,24	
28,0733	1028,81	
28,0866	1028,38	
28,1067	1027,89	
28,12	1027,46	
28,1334	1026,93	
28,1467	1026,5	
28,16	1026,07	
28,1733	1025,64	
28,1867	1025,18	
28,2	1024,72	
28,2134	1024,26	
28,2266	1023,9	
28,2467	1023,27	
28,26	1022,81	
28,2733	1022,41	
28,2867	1022,02	
28,3	1021,52	
28,3134	1021,13	
28,3267	1020,67	
28,34	1020,31	
28,3533	1019,84	
28,3666	1019,28	
28,3867	1018,59	
28,4	1018,26	
28,4133	1017,83	
28,4266	1017,47	
28,44	1017,04	
28,4533	1016,61	
28,4667	1016,15	
28,48	1015,79	
28,4934	1015,33	
28,5134	1014,7	
28,5267	1014,21	
28,54	1013,81	
28,5533	1013,35	
28,5667	1012,99	
28,58	1012,56	
28,5934	1012,2	
28,6067	1011,77	
28,62	1011,31	
28,6333	1010,95	
28,6466	1010,58	
28,66	1010,12	
28,6733	1009,76	
28,6867	1009,33	
28,7001	1008,8	
28,7134	1008,44	
28,7267	1008,01	
28,74	1007,58	
28,7542	1007,19	
28,7734	1006,6	
28,7867	1006,2	
28,8	1005,87	
28,8133	1005,44	
28,8266	1005,01	
28,8399	1004,59	
28,8533	1004,12	
28,8667	1003,76	
28,88	1003,4	
28,8934	1002,9	
28,9067	1002,48	
28,92	1002,05	
28,9333	1001,65	
28,9467	1001,36	
28,96	1000,86	
28,9734	1000,5	
28,9867	1000,17	
29	999,806	
29,0133	999,378	
29,0266	999,081	
29,04	998,62	
29,0533	998,29	
29,0667	997,928	
29,08	997,499	
29,0933	997,005	
29,1066	996,577	
29,12	996,28	
29,1334	995,819	
29,1467	995,456	
29,1609	995,094	
29,1734	994,731	
29,1867	994,401	
29,2	993,973	
29,2133	993,61	
29,2266	993,281	
29,24	992,787	
29,2534	992,49	
29,2667	992,16	
29,28	991,765	
29,2933	991,402	
29,3066	991,007	
29,32	990,677	
29,3334	990,282	
29,3467	989,82	
29,3601	989,458	
29,3734	989,062	
29,3867	988,601	
29,4	988,206	
29,4133	987,942	
29,4275	987,711	
29,44	987,382	
29,4533	986,986	
29,4667	986,591	
29,4799	986,195	
29,4933	985,866	
29,5066	985,503	
29,52	985,075	
29,5334	984,712	
29,5467	984,383	
29,5609	983,987	
29,5733	983,723	
29,5867	983,394	
29,6	982,998	
29,6133	982,669	
29,6267	982,306	
29,64	981,977	
29,6534	981,647	
29,6667	981,252	
29,68	980,79	
29,6933	980,395	
29,7067	980,065	
29,72	979,67	
29,7334	979,373	
29,7466	979,044	
29,76	978,747	
29,7733	978,417	
29,7867	978,154	
29,8	977,725	
29,8134	977,429	
29,8267	977,066	
29,84	976,704	
29,8534	976,341	
29,8666	975,979	
29,88	975,649	
29,8933	975,385	
29,9067	975,023	
29,92	974,66	
29,9333	974,364	
29,9466	973,968	
29,96	973,672	
29,9733	973,441	
29,9867	973,111	
30	972,815	
30,0134	972,452	
30,0267	971,958	
30,04	971,595	
30,0533	971,299	
30,0667	970,903	
30,08	970,607	
30,0933	970,343	
30,1133	969,915	
30,1267	969,618	
30,14	969,288	
30,1533	969,058	
30,1667	968,728	
30,18	968,465	
30,1933	968,069	
30,2067	967,674	
30,2201	967,311	
30,24	966,883	
30,2533	966,553	
30,2667	966,19	
30,28	965,894	
30,2933	965,63	
30,3067	965,301	
30,32	965,004	
30,3333	964,707	
30,3466	964,51	
30,36	964,213	
30,38	963,62	
30,3934	963,389	
30,4067	963,027	
30,42	962,796	
30,4333	962,433	
30,4467	962,137	
30,46	961,873	
30,4734	961,544	
30,4867	961,181	
30,5	960,852	
30,5133	960,555	
30,5266	960,258	
30,54	959,995	
30,5533	959,665	
30,5667	959,368	
30,58	959,105	
30,5933	958,841	
30,6067	958,545	
30,62	958,182	
30,64	957,721	
30,6534	957,457	
30,6667	957,226	
30,68	956,93	
30,6933	956,6	
30,7067	956,304	
30,72	956,073	
30,7334	955,71	
30,7475	955,447	
30,76	955,249	
30,7734	954,952	
30,7867	954,722	
30,8	954,392	
30,8133	953,931	
30,8266	953,7	
30,84	953,37	
30,8533	953,107	
30,8667	952,942	
30,8808	952,579	
30,9	952,151	
30,9133	951,953	
30,9267	951,723	
30,94	951,558	
30,9534	951,294	
30,9667	951,03	
30,98	950,701	
30,9933	950,404	
31,0066	950,009	
31,02	949,712	
31,0333	949,514	
31,0467	949,284	
31,06	949,053	
31,0733	948,855	
31,0867	948,592	
31,1	948,328	
31,1133	948,097	
31,1267	947,9	
31,14	947,537	
31,1534	947,306	
31,1667	947,043	
31,18	946,845	
31,1933	946,581	
31,2067	946,318	
31,22	945,955	
31,2334	945,823	
31,2467	945,527	
31,26	945,329	
31,2733	945,032	
31,2866	944,835	
31,3066	944,505	
31,32	944,274	
31,3334	943,978	
31,3467	943,714	
31,36	943,417	
31,3733	943,187	
31,3866	942,857	
31,4	942,627	
31,4133	942,429	
31,4267	942,165	
31,4466	941,836	
31,46	941,638	
31,4733	941,407	
31,4866	941,209	
31,5	941,012	
31,5133	940,748	
31,5267	940,484	
31,5401	940,254	
31,5534	939,99	
31,5667	939,792	
31,5799	939,562	
31,5933	939,397	
31,6067	939,232	
31,62	938,968	
31,6333	938,672	
31,6466	938,507	
31,6599	938,177	
31,6733	937,98	
31,6866	937,716	
31,7	937,551	
31,7201	937,222	
31,7333	936,892	
31,7466	936,628	
31,76	936,398	
31,7733	936,2	
31,7867	935,969	
31,8	935,804	
31,8133	935,64	
31,8267	935,442	
31,84	935,112	
31,86	934,816	
31,8733	934,684	
31,8867	934,486	
31,9	934,288	
31,9133	933,992	
31,9267	933,728	
31,94	933,596	
31,9533	933,399	
31,9667	933,234	
31,98	933,036	
32	932,707	
32,0133	932,476	
32,0267	932,245	
32,04	931,982	
32,0533	931,817	
32,0667	931,586	
32,08	931,322	
32,0933	931,125	
32,1075	930,927	
32,1266	930,564	
32,1399	930,4	
32,1533	930,169	
32,1667	929,872	
32,18	929,609	
32,1934	929,444	
32,2067	929,213	
32,22	928,982	
32,2333	928,785	
32,2466	928,62	
32,26	928,455	
32,2734	928,257	
32,2867	928,027	
32,3	927,829	
32,3133	927,565	
32,3266	927,433	
32,34	927,203	
32,3533	927,071	
32,3667	926,807	
32,38	926,544	
32,3934	926,379	
32,4067	926,247	
32,42	926,016	
32,4333	925,819	
32,4467	925,687	
32,46	925,489	
32,4733	925,291	
32,4867	924,995	
32,5008	924,797	
32,52	924,5	
32,5333	924,27	
32,5467	924,039	
32,56	923,874	
32,5734	923,676	
32,5867	923,512	
32,6	923,314	
32,6133	923,182	
32,6267	923,05	
32,6409	922,918	
32,66	922,523	
32,6733	922,259	
32,6867	922,16	
32,6999	921,93	
32,7133	921,732	
32,7267	921,534	
32,74	921,501	
32,7533	921,336	
32,7667	921,172	
32,7867	920,875	
32,7999	920,776	
32,8133	920,578	
32,8267	920,414	
32,84	920,216	
32,8534	920,018	
32,8667	919,788	
32,88	919,59	
32,8933	919,458	
32,9066	919,326	
32,92	919,194	
32,9333	918,997	
32,9467	918,766	
32,96	918,7	
32,9733	918,502	
32,9866	918,337	
33	918,173	
33,0133	918,008	
33,0267	917,843	
33,04	917,645	
33,0534	917,382	
33,0666	917,217	
33,08	917,052	
33,0933	916,887
