Repository: astridwalle/python_jupyter_basics

# python_jupyter_basics
Notebooks for showcasing basic functionalities of python and jupyter

- Data Management
- Visualisation
- ML

File: Data/TensileTest/Stahl.txt
Probenkennz.	Baustahl	
Datum	02.08.13	
Geschwindigkeit	20	mm/min
Kraftmaximum	4251,6396	N
Probenhoehe a0	1	mm
Probenbreite b0	12,96	mm
Laenge l0	70	mm
Probenhoehe a0 NACH ZUGVERSUCH	0,8	mm
Probenbreite b0 NACH ZUGVERSUCH	8,84	mm
Laenge l0 NACH ZUGVERSUCH	85,84	mm
Standardweg	Standardkraft	
mm	N	
0	0	
0,00052905	3,84582432	
0,00187457	3,06590784	
0,002924234	4,78711296	
0,004022534	5,48635152	
0,005145144	2,71628448	
0,006279917	2,90454384	
0,007418745	10,7306448	
0,008561627	23,3170368	
0,009704467	33,482928	
0,010847366	42,8688864	
0,01199834	52,6582752	
0,013145277	63,5771712	
0,014288177	74,4422928	
0,015435113	85,441728	
0,016578013	98,5932	
0,017793841	116,585184	
0,018867763	134,254032	
0,0200147	153,133824	
0,021161637	171,878976	
0,022308574	190,973376	
0,023447436	210,660192	
0,024594373	231,207072	
0,025741309	252,775584	
0,026884123	275,4204	
0,02803106	298,87224	
0,029177997	323,076432	
0,030324933	348,141504	
0,031467833	374,175168	
0,032610732	401,230464	
0,033753632	429,145824	
0,034900483	458,029776	
0,036051543	487,666896	
0,03719848	518,057184	
0,038341293	549,254496	
0,039484193	581,284944	
0,04063113	614,06856	
0,041769992	647,713056	
0,042920966	682,271472	
0,044067903	717,421488	
0,045210716	753,056208	
0,046357653	789,336384	
0,04750459	826,10208	
0,048643452	863,23824	
0,049790389	900,83952	
0,050933288	939,10992	
0,052080139	977,88624	
0,053227076	1017,12768	
0,054374013	1056,85056	
0,055516912	1096,97328	
0,056659812	1137,56112	
0,057806749	1178,32848	
0,058953685	1219,47936	
0,060100622	1260,89136	
0,061247559	1302,44208	
0,062394496	1343,83776	
0,063537309	1385,22528	
0,064680209	1427,06976	
0,065827146	1469,50992	
0,066974083	1512,6192	
0,068116982	1556,05488	
0,069263919	1599,59664	
0,070410856	1643,40768	
0,071553669	1687,56144	
0,072696569	1732,23744	
0,073839468	1777,19904	
0,074986405	1822,5768	
0,076133342	1868,34624	
0,077280279	1914,31152	
0,078423178	1960,40736	
0,079570029	2006,87856	
0,080716966	2053,7496	
0,081859865	2101,06128	
0,083006802	2148,6096	
0,084153739	2196,4272	
0,085296638	2244,3264	
0,086447183	2291,9808	
0,087590512	2339,25984	
0,088732982	2386,58784	
0,089876311	2434,13616	
0,091023076	2481,84768	
0,092169841	2529,6408	
0,093316606	2577,132	
0,09446423	2623,95408	
0,0956067	2670,18864	
0,096750029	2715,74592	
0,097892499	2760,22608	
0,099043559	2803,2864	
0,100190324	2844,62496	
0,101333653	2884,12752	
0,102476123	2921,08416	
0,103622888	2954,58912	
0,104842668	2986,13568	
0,105912982	3009,64464	
0,107059747	3029,05728	
0,108206512	3041,42784	
0,109349841	3046,29936	
0,110500901	3043,20672	
0,111643371	3033,97776	
0,1127867	3022,14576	
0,11392917	3010,99104	
0,115075935	3002,00688	
0,116226995	2995,03824	
0,117366029	2989,39152	
0,118517089	2984,6016	
0,119656123	2981,02752	
0,120802888	2979,11808	
0,17393	2966,098291	
0,18648	2968,066483	
0,19979	2968,840051	
0,21305	2968,683379	
0,22635	2968,164403	
0,23975	2967,713971	
0,2531	2967,518131	
0,26645	2968,164403	
0,27976	2969,231731	
0,29306	2971,229299	
0,30722	2973,550003	
0,31977	2976,164467	
0,33307	2978,494963	
0,34642	2980,463155	
0,35978	2981,755699	
0,37313	2982,588019	
0,38648	2982,588019	
0,39974	2981,755699	
0,41304	2980,296691	
0,42639	2978,103283	
0,4406	2974,881715	
0,45315	2971,944115	
0,46645	2969,261107	
0,47976	2966,969779	
0,49306	2965,324723	
0,50641	2964,649075	
0,51976	2964,678451	
0,53312	2964,874291	
0,54642	2965,745779	
0,55977	2966,813107	
0,57312	2967,909811	
0,58638	2969,104435	
0,59973	2970,847411	
0,61304	2972,942899	
0,62644	2975,038387	
0,63979	2977,035955	
0,65314	2978,818099	
0,66645	2980,365235	
0,67975	2981,843827	
0,69306	2983,498675	
0,70726	2985,329779	
0,71981	2986,847539	
0,73316	2988,335923	
0,74642	2990,137651	
0,75977	2991,851251	
0,77307	2993,662771	
0,78638	2995,885555	
0,79978	2998,470643	
0,81308	3001,143859	
0,82643	3003,885619	
0,84063	3006,666547	
0,85314	3009,153715	
0,86649	3011,445043	
0,87975	3013,569907	
0,89305	3015,214963	
0,90645	3016,448755	
0,9198	3017,222323	
0,93315	3018,377779	
0,94646	3019,797619	
0,95976	3021,256627	
0,97307	3023,254195	
0,98642	3025,868659	
1,00647	3029,971507	
1,01982	3032,644723	
1,03308	3035,552947	
1,04643	3038,490547	
1,09975	3050,426995	
1,1131	3052,365811	
1,12645	3053,785651	
1,14646	3054,980275	
1,15976	3056,008435	
1,17307	3057,467443	
1,18642	3059,171251	
1,19977	3060,855475	
1,21312	3062,206771	
1,22638	3063,430771	
1,23973	3064,370803	
1,25393	3065,144371	
1,26639	3066,113779	
1,27974	3067,367155	
1,29314	3068,953459	
1,30649	3070,990195	
1,31979	3073,506739	
1,3331	3076,150579	
1,3464	3078,862963	
1,35966	3081,898483	
1,37311	3084,963379	
1,38646	3087,989107	
1,39977	3090,867955	
1,41982	3095,000179	
1,43307	3097,546099	
1,44638	3099,935347	
1,45973	3102,324595	
1,47313	3104,518003	
1,48648	3105,967219	
1,49979	3106,642867	
1,497895	3120,476832	
1,506652	3125,36376	
1,515962	3130,72488	
1,525307	3136,13496	
1,534624	3141,9	
1,543934	3147,5916	
1,553314	3153,11184	
1,562631	3158,2404	
1,571941	3163,16088	
1,581258	3167,83656	
1,591198	3172,5612	
1,599948	3176,6004	
1,609328	3180,59064	
1,618638	3184,74	
1,62799	3188,7792	
1,6373	3192,97752	
1,646645	3197,09016	
1,655927	3201,28848	
1,665272	3205,19304	
1,674617	3209,23224	
1,684564	3213,22248	
1,693314	3216,41712	
1,702624	3219,91776	
1,711941	3223,46736	
1,721251	3227,26176	
1,730631	3231,05616	
1,739976	3235,09536	
1,749328	3238,92648	
1,758673	3242,67192	
1,768543	3246,50304	
1,777265	3250,05264	
1,786575	3253,88376	
1,79599	3257,60472	
1,805307	3261,10536	
1,814652	3264,5448	
1,823962	3267,8496	
1,833279	3271,19112	
1,842624	3274,9488	
1,851934	3278,81664	
1,861874	3282,77016	
1,875321	3288,05784	
1,884631	3291,57072	
1,893976	3294,91224	
1,903293	3298,10688	
1,912603	3301,5708	
1,921955	3305,04696	
1,9313	3308,47416	
1,940645	3312,02376	
1,950025	3315,12048	
1,963997	3319,9308	
1,973272	3323,79864	
1,982617	3327,78888	
1,991969	3331,66896	
2,001279	3335,09616	
2,010624	3338,76816	
2,020004	3341,91384	
2,029321	3344,86368	
2,038631	3347,92368	
2,047913	3351,19176	
2,061948	3356,14896	
2,071293	3359,57616	
2,080645	3363,08904	
2,08999	3366,84672	
2,0993	3370,55544	
2,108582	3374,34984	
2,117927	3378,02184	
2,127244	3381,52248	
2,137212	3384,87624	
2,145969	3387,9852	
2,155314	3391,0452	
2,164624	3393,90936	
2,173941	3396,82248	
2,183286	3400,07832	
2,192631	3403,4688	
2,201948	3406,85928	
2,211328	3410,49456	
2,220673	3414,00744	
2,229983	3417,31224	
2,243955	3422,23272	
2,2533	3425,41512	
2,262617	3428,32824	
2,271962	3430,8252	
2,281272	3433,44456	
2,290652	3436,18632	
2,299969	3438,97704	
2,309279	3442,00032	
2,319191	3445,62336	
2,327976	3448,78128	
2,337321	3452,0004	
2,346666	3455,26848	
2,355948	3458,41416	
2,365293	3461,32728	
2,374603	3464,35056	
2,383955	3467,45952	
2,3933	3470,4828	
2,402645	3472,97976	
2,41199	3475,52568	
2,421307	3478,18176	
2,430617	3481,0092	
2,439962	3484,39968	
2,449279	3488,14512	
2,458624	3491,62128	
2,467969	3494,76696	
2,477349	3497,54544	
2,487226	3500,49528	
2,495941	3503,11464	
2,505293	3505,69728	
2,514568	3508,47576	
2,523948	3511,1808	
2,533293	3513,80016	
2,542645	3516,46848	
2,551955	3519,49176	
2,5613	3522,51504	
2,570617	3525,46488	
2,580557	3528,57384	
2,589307	3531,3156	
2,598624	3534,17976	
2,607969	3536,8848	
2,617349	3539,50416	
2,626631	3542,03784	
2,635941	3544,54704	
2,645251	3547,20312	
2,654568	3550,03056	
2,663983	3552,7356	
2,673328	3555,44064	
2,687328	3559,51656	
2,696645	3562,13592	
2,705955	3564,63288	
2,7153	3567,25224	
2,724617	3569,83488	
2,733962	3572,2584	
2,743307	3574,75536	
2,752624	3577,42368	
2,761969	3580,00632	
2,775941	3583,83744	
2,785286	3586,66488	
2,794631	3589,56576	
2,803976	3592,11168	
2,813321	3594,44952	
2,822638	3596,82408	
2,831948	3599,37	
2,841265	3601,83024	
2,851205	3604,37616	
2,859955	3606,78744	
2,869335	3609,21096	
2,878652	3611,38968	
2,887962	3613,446	
2,897279	3615,99192	
2,906589	3618,7704	
2,915934	3621,47544	
2,925279	3624,05808	
2,934631	3626,43264	
2,944571	3628,78272	
2,953321	3630,71664	
2,962631	3633,05448	
2,971913	3635,39232	
2,981293	3637,57104	
2,990638	3639,74976	
2,999983	3642,05088	
3,0093	3644,352	
3,018645	3646,76328	
3,027962	3649,39488	
3,037832	3652,29576	
3,046617	3654,59688	
3,055962	3657,09384	
3,065279	3659,39496	
3,074624	3661,37784	
3,084004	3663,06696	
3,093321	3664,92744	
3,102596	3667,02048	
3,111941	3669,3216	
3,121293	3671,85528	
3,131233	3674,71944	
3,139983	3677,10624	
3,1493	3679,44408	
3,158645	3681,70848	
3,167927	3684,04632	
3,1773	3686,22504	
3,186617	3688,24464	
3,195927	3690,252	
3,205307	3692,1492	
3,214624	3694,00968	
3,224564	3696,15168	
3,233251	3698,208	
3,242596	3700,74168	
3,251941	3703,12848	
3,261286	3705,58872	
3,270666	3707,96328	
3,279983	3710,142	
3,289328	3712,12488	
3,29861	3714,34032	
3,30792	3716,51904	
3,317895	3718,57536	
3,326645	3720,26448	
3,33599	3722,00256	
3,345307	3723,70392	
3,354652	3725,47872	
3,363969	3727,65744	
3,373279	3730,1544	
3,382624	3732,61464	
3,391969	3734,87904	
3,401321	3736,97208	
3,410631	3738,86928	
3,424638	3741,73344	
3,433948	3743,8632	
3,443293	3745,84608	
3,452638	3747,62088	
3,461955	3749,39568	
3,4713	3751,17048	
3,480645	3753,06768	
3,489962	3755,16072	
3,499272	3757,49856	
3,508617	3759,64056	
3,522624	3762,468	
3,531969	3764,52432	
3,541314	3766,45824	
3,550659	3768,31872	
3,559941	3770,09352	
3,569258	3771,90504	
3,578603	3773,67984	
3,587948	3775,29552	
3,597923	3777,10704	
3,606638	3779,12664	
3,61599	3781,06056	
3,625265	3783,11688	
3,634617	3785,22216	
3,643962	3787,15608	
3,653307	3789,01656	
3,662617	3790,66896	
3,671969	3792,2724	
3,681279	3793,88808	
3,690624	3795,54048	
3,704631	3798,36792	
3,713941	3800,30184	
3,723356	3802,03992	
3,732638	3803,97384	
3,741983	3805,83432	
3,751293	3807,3276	
3,76061	3809,01672	
3,769955	3810,91392	
3,77986	3813,0192	
3,788617	3814,5492	
3,79799	3816,16488	
3,807307	3817,7316	
3,816617	3819,22488	
3,825934	3820,63248	
3,835279	3822,57864	
3,844624	3824,7084	
3,854004	3826,53216	
3,863321	3828,1356	
3,873226	3830,08176	
3,881948	3831,61176	
3,891258	3833,01936	
3,900638	3834,72072	
3,909955	3836,37312	
3,9193	3838,02552	
3,928645	3839,43312	
3,93799	3841,01208	
3,947335	3842,62776	
3,956617	3844,40256	
3,970624	3847,14432	
3,979969	3848,91912	
3,989279	3850,57152	
3,998659	3852,0648	
4,007976	3853,5948	
4,017286	3855,08808	
4,026631	3856,29984	
4,035948	3857,7564	
4,045258	3859,2864	
4,059293	3861,74664	
4,068673	3863,31336	
4,07799	3864,89232	
4,087265	3866,6304	
4,096617	3868,2828	
4,105927	3870,00864	
4,115272	3871,55088	
4,124624	3872,88504	
4,133997	3874,13352	
4,143314	3875,54112	
4,152624	3876,99768	
4,161941	3878,24616	
4,171286	3879,86184	
4,180631	3881,63664	
4,189976	3883,32576	
4,199293	3885,06384	
4,208638	3886,80192	
4,217955	3888,40536	
4,23192	3890,58408	
4,2413	3891,88152	
4,250645	3893,0076	
4,259962	3894,13368	
4,269307	3895,30872	
4,278624	3896,48376	
4,287969	3897,85464	
4,297279	3899,42136	
4,307219	3901,35528	
4,315941	3903,17904	
4,325321	3904,70904	
4,334666	3906,11664	
4,343948	3907,53648	
4,353293	3908,94408	
4,362603	3910,40064	
4,371955	3911,56344	
4,3813	3912,70176	
4,390645	3913,77888	
4,40055	3914,86824	
4,409307	3916,12896	
4,418617	3917,57328	
4,427962	3919,02984	
4,437314	3920,43744	
4,446659	3922,21224	
4,455969	3923,95032	
4,465314	3925,28448	
4,474631	3926,53296	
4,483941	3927,78144	
4,493258	3928,90752	
4,507293	3930,73128	
4,516638	3932,01648	
4,525955	3933,26496	
4,5353	3934,47672	
4,544645	3935,89656	
4,553962	3937,26744	
4,563237	3938,76072	
4,572617	3940,0092	
4,581962	3941,4168	
4,591314	3942,66528	
4,605314	3944,12184	
4,614631	3945,2112	
4,623941	3946,42296	
4,633286	3947,67144	
4,642631	3948,91992	
4,651948	3950,33976	
4,661328	3951,66168	
4,670673	3952,71432	
4,68055	3954,04848	
4,68923	3955,29696	
4,69861	3956,66784	
4,70799	3957,95304	
4,717335	3959,09136	
4,726617	3960,09504	
4,735997	3960,78048	
4,745279	3961,62504	
4,754589	3963,11832	
4,763969	3964,66056	
4,773881	3966,1416	
4,782631	3967,43904	
4,791976	3968,80992	
4,801321	3969,77688	
4,810638	3970,86624	
4,819948	3971,99232	
4,829265	3973,08168	
4,838645	3974,04864	
4,847955	3975,10128	
4,857895	3976,34976	
4,866617	3977,56152	
4,875962	3978,61416	
4,885279	3979,94832	
4,894624	3981,23352	
4,903969	3982,44528	
4,913279	3983,62032	
4,922631	3984,58728	
4,931941	3985,62768	
4,941286	3986,6436	
4,951198	3987,73296	
4,959948	3988,73664	
4,969293	3989,78928	
4,978638	3990,79296	
4,987983	3991,8456	
4,9973	3993,0084	
5,00661	3994,09776	
5,015927	3995,35848	
5,025272	3996,60696	
5,034617	3997,69632	
5,044557	3998,66328	
5,053314	3999,50784	
5,062624	4000,40136	
5,071969	4001,28264	
5,081286	4002,372	
5,090596	4003,66944	
5,099976	4004,67312	
5,109321	4005,72576	
5,118673	4006,76616	
5,127983	4008,13704	
5,137328	4009,2264	
5,146645	4010,31576	
5,160645	4012,21296	
5,169962	4013,17992	
5,179307	4013,95104	
5,188652	4014,6732	
5,197969	4015,44432	
5,207314	4016,28888	
5,216624	4017,21912	
5,225969	4018,39416	
5,235286	4019,59368	
5,244666	4020,76872	
5,258638	4022,58024	
5,267948	4023,6696	
5,277293	4024,72224	
5,28661	4025,6892	
5,295955	4026,61944	
5,3053	4027,26816	
5,31468	4027,90464	
5,32399	4028,71248	
5,333307	4029,55704	
5,342589	4030,32816	
5,356589	4031,98056	
5,365969	4033,31472	
5,375314	4034,48976	
5,384659	4035,57912	
5,393976	4036,74192	
5,403286	4037,63544	
5,412568	4038,2352	
5,421948	4039,16544	
5,431888	4040,1324	
5,440638	4040,65872	
5,44999	4041,18504	
5,459265	4042,10304	
5,468645	4043,11896	
5,477927	4044,1716	
5,487272	4045,26096	
5,496617	4046,46048	
5,505969	4047,54984	
5,515314	4048,40664	
5,525219	4049,496	
5,533969	4050,30384	
5,543216	4051,06272	
5,552596	4051,67472	
5,561948	4052,51928	
5,571328	4053,168	
5,580638	4053,85344	
5,590018	4054,698	
5,5993	4055,70168	
5,609205	4056,87672	
5,617927	4058,0028	
5,627307	4058,96976	
5,636617	4059,9	
5,645997	4060,49976	
5,655342	4061,14848	
5,664624	4061,76048	
5,673934	4062,48264	
5,683251	4063,3272	
5,692631	4064,45328	
5,701976	4065,5916	
5,711321	4066,35048	
5,725328	4067,56224	
5,734638	4068,45576	
5,74392	4069,37376	
5,753265	4070,304	
5,76261	4071,07512	
5,771955	4071,84624	
5,781335	4072,40928	
5,790652	4072,92336	
5,799934	4073,69448	
5,809244	4074,66144	
5,823279	4076,118	
5,832624	4077,12168	
5,842004	4078,0152	
5,851321	4078,85976	
5,860666	4079,58192	
5,869948	4080,23064	
5,879258	4080,9528	
5,888638	4081,6872	
5,897955	4082,56848	
5,911955	4083,74352	
5,921335	4084,30656	
5,930645	4084,992	
5,939927	4085,95896	
5,949244	4087,0116	
5,958624	4087,69704	
5,967969	4088,5416	
5,977314	4089,38616	
5,987219	4090,15728	
5,995941	4090,6836	
6,005251	4091,40576	
6,014603	4092,05448	
6,023976	4092,69096	
6,033293	4093,3764	
6,042673	4094,26992	
6,051983	4095,20016	
6,0613	4096,08144	
6,07117	4097,1708	
6,079927	4098,01536	
6,089307	4098,8232	
6,098652	4099,4352	
6,107962	4099,91256	
6,117314	4100,52456	
6,126659	4101,00192	
6,135934	4101,65064	
6,145286	4102,26264	
6,154596	4102,94808	
6,163976	4103,79264	
6,177983	4105,32264	
6,187293	4106,21616	
6,196603	4107,01176	
6,205955	4107,99096	
6,215265	4108,74984	
6,224645	4109,23944	
6,233955	4109,68008	
6,243307	4110,084	
6,252652	4110,36552	
6,266624	4110,92856	
6,275934	4111,7364	
6,285279	4112,86248	
6,294659	4113,91512	
6,304004	4114,96776	
6,313286	4115,97144	
6,322631	4116,6936	
6,331983	4117,21992	
6,34186	4117,90536	
6,35061	4118,30928	
6,35992	4118,99472	
6,3693	4119,4476	
6,37861	4119,80256	
6,38799	4120,32888	
6,3973	4120,89192	
6,40661	4121,82216	
6,41599	4122,78912	
6,4253	4123,84176	
6,43468	4124,5272	
6,44868	4125,61656	
6,45799	4126,09392	
6,46723	4126,49784	
6,47654	4127,23224	
6,48592	4127,79528	
6,4953	4128,27264	
6,50468	4128,72552	
6,51399	4129,44768	
6,5233	4130,13312	
6,53261	4130,73288	
6,54661	4132,10376	
6,55599	4132,9116	
6,56537	4133,5236	
6,57461	4133,92752	
6,58392	4134,33144	
6,5933	4134,77208	
6,60261	4135,37184	
6,61192	4136,02056	
6,6213	4136,5836	
6,6353	4137,55056	
6,64468	4138,32168	
6,65399	4138,92144	
6,66323	4139,41104	
6,67261	4140,1332	
6,68199	4140,90432	
6,6913	4141,43064	
6,70061	4141,99368	
6,71055	4142,36088	
6,7193	4142,83824	
6,72861	4143,36456	
6,73799	4144,05	
6,7473	4144,89456	
6,75661	4145,62896	
6,76592	4146,10632	
6,7753	4146,66936	
6,78461	4147,15896	
6,79392	4147,75872	
6,8033	4148,32176	
6,81261	4149,09288	
6,82661	4149,90072	
6,83599	4150,34136	
6,84537	4150,95336	
6,85461	4151,67552	
6,86392	4152,36096	
6,8733	4152,96072	
6,88261	4153,73184	
6,89199	4154,17248	
6,90137	4154,454	
6,91061	4155,10272	
6,92461	4155,82488	
6,93392	4156,27776	
6,9433	4156,7184	
6,95261	4157,36712	
6,96199	4157,80776	
6,9713	4158,17496	
6,98061	4158,8604	
6,98999	4159,61928	
6,99986	4160,3904	
7,00868	4160,95344	
7,01799	4161,60216	
7,0273	4162,07952	
7,03661	4162,36104	
7,04599	4162,64256	
7,0553	4162,92408	
7,06461	4163,25456	
7,07399	4163,73192	
7,0833	4164,53976	
7,09261	4165,15176	
7,10199	4165,5924	
7,11599	4166,59608	
7,12523	4167,4896	
7,13461	4168,21176	
7,14399	4168,7748	
7,1533	4169,142	
7,16268	4169,42352	
7,17199	4169,70504	
7,1813	4169,86416	
7,19117	4170,10896	
7,19992	4170,63528	
7,2093	4171,23504	
7,21868	4172,00616	
7,22799	4172,77728	
7,2373	4173,46272	
7,24668	4174,0992	
7,25592	4174,55208	
7,26523	4174,956	
7,27461	4175,27424	
7,28455	4175,71488	
7,2933	4176,04536	
7,30268	4176,2412	
7,31199	4176,44928	
7,3213	4176,8532	
7,33061	4177,33056	
7,33992	4177,94256	
7,3493	4178,66472	
7,35868	4179,38688	
7,36799	4180,0356	
7,3773	4180,31712	
7,39123	4180,75776	
7,40061	4181,08824	
7,40992	4181,49216	
7,4193	4181,8104	
7,42868	4182,21432	
7,43799	4182,58152	
7,4473	4182,86304	
7,45661	4183,4628	
7,46592	4184,23392	
7,47999	4185,2376	
7,4893	4185,92304	
7,49868	4186,36368	
7,50799	4186,60848	
7,5173	4186,81656	
7,52661	4187,22048	
7,53592	4187,502	
7,5453	4187,69784	
7,55524	4188,06504	
7,56392	4188,50568	
7,5733	4188,87288	
7,58261	4189,35024	
7,59192	4189,87656	
7,6013	4190,64768	
7,61068	4191,12504	
7,61999	4191,45552	
7,62937	4191,77376	
7,63861	4192,01856	
7,64799	4192,01856	
7,6573	4192,30008	
7,6713	4193,05896	
7,68061	4193,54856	
7,68999	4194,03816	
7,6993	4194,44208	
7,70868	4194,67464	
7,71792	4195,07856	
7,72723	4195,72728	
7,73661	4196,2536	
7,74599	4196,73096	
7,7553	4197,13488	
7,7693	4197,37968	
7,77868	4197,4164	
7,78799	4197,6612	
7,79723	4198,3956	
7,80661	4199,03208	
7,81599	4199,436	
7,82537	4199,96232	
7,83468	4200,40296	
7,84455	4200,68448	
7,8533	4201,01496	
7,86261	4201,36992	
7,87192	4201,578	
7,8813	4201,7004	
7,89061	4201,85952	
7,89999	4202,22672	
7,9093	4202,54496	
7,91868	4202,94888	
7,92792	4203,5976	
7,9373	4204,28304	
7,94661	4204,68696	
7,96061	4205,0052	
7,96999	4205,25	
7,9793	4205,40912	
7,98861	4205,60496	
7,99792	4205,89872	
8,0073	4206,13128	
8,01661	4206,4128	
8,02599	4206,58416	
8,03586	4207,18392	
8,04461	4207,74696	
8,05399	4208,31	
8,0633	4208,87304	
8,07261	4209,39936	
8,08199	4209,52176	
8,0913	4209,60744	
8,10061	4209,68088	
8,10999	4209,60744	
8,1193	4209,80328	
8,12917	4210,29288	
8,13792	4210,64784	
8,1473	4211,05176	
8,15661	4211,50464	
8,16599	4212,26352	
8,1753	4212,78984	
8,18461	4212,99792	
8,19392	4213,15704	
8,2033	4213,47528	
8,21324	4213,7568	
8,22199	4213,7568	
8,2313	4213,84248	
8,24061	4213,84248	
8,24992	4213,96488	
8,2593	4214,2464	
8,26861	4214,93184	
8,27799	4215,61728	
8,2873	4216,05792	
8,29668	4216,37616	
8,31061	4216,82904	
8,31992	4217,11056	
8,3293	4217,35536	
8,33861	4217,51448	
8,34792	4217,4288	
8,3573	4217,5512	
8,36668	4217,58792	
8,37599	4217,83272	
8,3853	4218,19992	
8,39461	4218,9588	
8,40392	4219,60752	
8,41799	4220,17056	
8,4273	4220,29296	
8,43661	4220,53776	
8,44599	4220,66016	
8,4553	4220,66016	
8,46461	4220,90496	
8,47392	4221,18648	
8,4833	4221,18648	
8,49268	4221,38232	
8,50199	4221,78624	
8,5113	4222,22688	
8,52061	4222,67976	
8,52999	4222,998	
8,5393	4223,3652	
8,54868	4223,68344	
8,55799	4223,72016	
8,5673	4223,92824	
8,57661	4223,96496	
8,58592	4224,12408	
8,59586	4224,24648	
8,60461	4224,49128	
8,61868	4224,8952	
8,62799	4225,17672	
8,6373	4225,42152	
8,64661	4225,94784	
8,65592	4226,26608	
8,6653	4226,5476	
8,67461	4226,95152	
8,68392	4227,07392	
8,6933	4227,07392	
8,70268	4227,14736	
8,71255	4227,47784	
8,7213	4227,60024	
8,73537	4228,0776	
8,74468	4228,48152	
8,75399	4228,64064	
8,7633	4228,6896	
8,77261	4228,812	
8,78192	4229,13024	
8,79123	4229,6076	
8,80054	4229,81568	
8,81055	4230,01152	
8,8193	4230,0972	
8,82868	4230,18288	
8,83799	4230,18288	
8,8473	4230,342	
8,85661	4230,74592	
8,86599	4231,02744	
8,8753	4231,3824	
8,88461	4231,59048	
8,89399	4231,59048	
8,9033	4231,78632	
8,91261	4231,90872	
8,92192	4232,08008	
8,9313	4232,1168	
8,9453	4232,39832	
8,95461	4232,64312	
8,96392	4232,80224	
8,9733	4233,12048	
8,98261	4233,56112	
8,99199	4233,80592	
9,0013	4233,85488	
9,01061	4233,92832	
9,02055	4234,08744	
9,0293	4234,17312	
9,03861	4234,20984	
9,04792	4234,45464	
9,0573	4234,73616	
9,06668	4234,89528	
9,07599	4235,14008	
9,0853	4235,4216	
9,09461	4235,50728	
9,10399	4235,70312	
9,11386	4236,26616	
9,12261	4236,79248	
9,13199	4237,11072	
9,1413	4237,074	
9,15061	4237,00056	
9,15999	4236,91488	
9,1693	4236,75576	
9,17861	4236,91488	
9,18792	4237,11072	
9,1973	4237,3188	
9,20668	4237,75944	
9,21655	4238,20008	
9,2253	4238,37144	
9,23461	4238,40816	
9,24392	4238,604	
9,25323	4238,8488	
9,26261	4239,05688	
9,27199	4238,89776	
9,2813	4238,81208	
9,29061	4238,77536	
9,29999	4238,68968	
9,3093	4238,77536	
9,31861	4239,17928	
9,33261	4239,86472	
9,34199	4240,30536	
9,3513	4240,58688	
9,36061	4240,746	
9,36992	4240,78272	
9,3793	4240,8684	
9,38861	4240,78272	
9,39792	4240,70928	
9,4073	4240,5012	
9,41724	4240,46448	
9,42599	4240,70928	
9,4353	4240,9908	
9,44461	4241,43144	
9,45399	4241,95776	
9,4633	4242,32496	
9,47268	4242,44736	
9,48199	4242,44736	
9,4913	4242,48408	
9,50061	4242,3984	
9,50992	4242,3984	
9,51986	4242,5208	
9,52861	4242,55752	
9,54268	4242,3984	
9,55199	4242,55752	
9,5613	4242,7656	
9,57061	4242,96144	
9,57992	4243,45104	
9,5893	4244,01408	
9,59868	4244,09976	
9,60799	4244,09976	
9,6173	4243,97736	
9,62668	4243,89168	
9,63599	4243,9284	
9,6453	4243,9284	
9,65461	4244,09976	
9,66399	4244,418	
9,6733	4244,6628	
9,68268	4244,73624	
9,69192	4244,9076	
9,7013	4245,06672	
9,71054	4245,34824	
9,72055	4245,54408	
9,7293	4245,66648	
9,73861	4245,66648	
9,74799	4245,50736	
9,7573	4245,31152	
9,76661	4245,31152	
9,77599	4245,47064	
9,7853	4246,03368	
9,79461	4246,51104	
9,80392	4246,63344	
9,81337	4246,51104	
9,8273	4246,75584	
9,83661	4246,87824	
9,84592	4246,79256	
9,8553	4246,79256	
9,86461	4246,71912	
9,87399	4246,71912	
9,8833	4246,59672	
9,89261	4246,96392	
9,90199	4247,12304	
9,91186	4247,44128	
9,92061	4247,68608	
9,92999	4247,80848	
9,93937	4247,80848	
9,94861	4247,68608	
9,95792	4247,77176	
9,9673	4247,8452	
9,97661	4247,88192	
9,98592	4247,88192	
9,9953	4247,93088	
10,00468	4248,05328	
10,01399	4248,05328	
10,02393	4248,37152	
10,03261	4248,68976	
10,04199	4248,89784	
10,0513	4249,05696	
10,06061	4249,09368	
10,06999	4248,97128	
10,0793	4248,81216	
10,08868	4248,77544	
10,09792	4248,77544	
10,10723	4248,86112	
10,11668	4248,81216	
10,12599	4249,09368	
10,1353	4249,33848	
10,14461	4249,54656	
10,15399	4249,58328	
10,16792	4249,7424	
10,17723	4249,8648	
10,18661	4249,95048	
10,19599	4249,90152	
10,2053	4249,65672	
10,21468	4249,42416	
10,22399	4249,26504	
10,2333	4249,17936	
10,24261	4249,26504	
10,25255	4249,46088	
10,2613	4249,95048	
10,27068	4250,26872	
10,27999	4250,46456	
10,2893	4250,58696	
10,29861	4250,58696	
10,30792	4250,55024	
10,3173	4250,58696	
10,32668	4250,55024	
10,33592	4250,39112	
10,3453	4250,02392	
10,35461	4249,77912	
10,36392	4249,90152	
10,3733	4250,42784	
10,3873	4250,99088	
10,39668	4251,07656	
10,40599	4251,03984	
10,4153	4250,91744	
10,42461	4250,67264	
10,43392	4250,63592	
10,44323	4250,67264	
10,45261	4250,83176	
10,46192	4250,79504	
10,4713	4250,67264	
10,48061	4250,51352	
10,48992	4250,58696	
10,50392	4251,07656	
10,5133	4251,23568	
10,52268	4251,23568	
10,53199	4251,23568	
10,5413	4251,11328	
10,55068	4251,03984	
10,55999	4251,03984	
10,56923	4251,15	
10,57861	4251,03984	
10,58792	4250,91744	
10,59786	4250,91744	
10,60668	4251,07656	
10,62061	4251,07656	
10,62992	4251,19896	
10,63923	4251,48048	
10,64861	4251,6396	
10,65799	4251,60288	
10,6673	4251,5172	
10,67668	4251,48048	
10,68599	4251,32136	
10,6953	4251,07656	
10,70461	4251,11328	
10,71399	4251,19896	
10,7233	4251,19896	
10,7373	4251,3948	
10,74661	4251,35808	
10,75599	4251,23568	
10,76523	4251,23568	
10,77461	4251,3948	
10,78399	4251,44376	
10,7933	4251,35808	
10,80261	4251,23568	
10,81199	4251,03984	
10,8213	4250,86848	
10,83061	4250,83176	
10,83999	4251,07656	
10,8493	4251,19896	
10,85924	4251,19896	
10,86862	4251,2724	
10,8773	4251,2724	
10,88668	4251,11328	
10,89592	4250,95416	
10,90523	4250,95416	
10,91461	4250,86848	
10,92392	4250,70936	
10,93337	4250,58696	
10,94261	4250,63592	
10,95199	4250,70936	
10,96186	4250,70936	
10,9753	4250,83176	
10,98461	4250,91744	
10,99399	4250,86848	
11,0033	4250,79504	
11,01261	4250,63592	
11,02192	4250,42784	
11,0313	4250,232	
11,04061	4250,14632	
11,04992	4250,02392	
11,0593	4249,95048	
11,06924	4249,95048	
11,07792	4250,06064	
11,09192	4250,232	
11,10123	4250,14632	
11,11061	4250,3544	
11,11999	4250,26872	
11,12937	4250,06064	
11,13868	4249,77912	
11,14792	4249,26504	
11,1573	4248,93456	
11,16661	4248,97128	
11,17592	4249,21608	
11,1853	4249,3752	
11,19524	4249,33848	
11,20399	4249,58328	
11,2133	4249,70568	
11,22261	4249,58328	
11,23192	4249,42416	
11,2413	4249,42416	
11,25061	4249,26504	
11,25999	4248,86112	
11,2693	4248,4572	
11,27861	4248,09	
11,28792	4247,93088	
11,29786	4247,93088	
11,30668	4248,17568	
11,31599	4248,40824	
11,3253	4248,49392	
11,33468	4248,4572	
11,34399	4248,24912	
11,3533	4248,28584	
11,36261	4247,9676	
11,37192	4247,93088	
11,38123	4247,80848	
11,39068	4247,52696	
11,39999	4247,08632	
11,4093	4246,79256	
11,41861	4246,63344	
11,43261	4246,75584	
11,44192	4246,96392	
11,4513	4247,12304	
11,46068	4246,96392	
11,46999	4246,75584	
11,4793	4246,63344	
11,48861	4246,4376	
11,49792	4246,15608	
11,5073	4246,03368	
11,51661	4245,91128	
11,52599	4245,54408	
11,53593	4245,26256	
11,54461	4245,22584	
11,55392	4245,34824	
11,56323	4245,59304	
11,57261	4245,50736	
11,58199	4245,47064	
11,5913	4245,34824	
11,60068	4245,18912	
11,60999	4245,01776	
11,6193	4244,82192	
11,62854	4244,62608	
11,63799	4244,418	
11,64793	4244,22216	
11,65668	4244,0508	
11,67068	4243,89168	
11,67999	4243,85496	
11,68923	4243,9284	
11,69861	4243,85496	
11,70792	4243,61016	
11,7173	4243,32864	
11,72661	4243,16952	
11,73599	4242,72888	
11,7453	4242,36168	
11,75461	4242,276	
11,76392	4242,1536	
11,77799	4242,32496	
11,7873	4242,5208	
11,79668	4242,3984	
11,80599	4242,08016	
11,81523	4241,87208	
11,82461	4241,63952	
11,83392	4241,358	
11,8433	4240,90512	
11,85261	4240,78272	
11,86199	4240,6236	
11,87592	4240,26864	
11,8853	4240,21968	
11,89461	4240,14624	
11,90399	4240,06056	
11,9133	4239,97488	
11,92261	4239,77904	
11,93199	4239,53424	
11,9413	4239,13032	
11,95061	4238,89776	
11,96055	4238,7264	
11,9693	4238,53056	
11,97861	4238,20008	
11,98792	4237,91856	
11,9973	4237,84512	
12,00661	4237,75944	
12,01592	4237,84512	
12,02523	4238,04096	
12,03461	4238,00424	
12,04399	4237,63704	
12,05337	4237,1964	
12,06268	4236,71904	
12,07199	4236,22944	
12,08592	4235,94792	
12,0953	4235,94792	
12,10461	4235,7888	
12,11399	4235,58072	
12,1233	4235,62968	
12,13261	4235,544	
12,14192	4235,26248	
12,15123	4235,0544	
12,16061	4234,85856	
12,17055	4234,69944	
12,1793	4234,33224	
12,18868	4233,96504	
12,19799	4233,5244	
12,20737	4232,99808	
12,21661	4232,71656	
12,22592	4232,52072	
12,2353	4232,59416	
12,24468	4232,43504	
12,25399	4232,52072	
12,2633	4232,43504	
12,27261	4232,1168	
12,28192	4231,83528	
12,29186	4231,6272	
12,30061	4231,27224	
12,30999	4230,86832	
12,3193	4230,41544	
12,32861	4230,01152	
12,33799	4229,6076	
12,3473	4229,28936	
12,35661	4229,28936	
12,36592	4229,16696	
12,3753	4229,09352	
12,38468	4228,88544	
12,39399	4228,84872	
12,4033	4228,6896	
12,41261	4228,28568	
12,42192	4228,00416	
12,4313	4227,88176	
12,44061	4227,35544	
12,44999	4226,86584	
12,4593	4226,51088	
12,46861	4226,22936	
12,47792	4226,058	
12,4873	4225,98456	
12,50137	4225,73976	
12,51068	4225,45824	
12,51999	4224,96864	
12,5293	4224,6504	
12,53861	4224,20976	
12,54792	4223,87928	
12,5573	4223,59776	
12,56661	4223,27952	
12,57648	4222,91232	
12,5853	4222,55736	
12,59468	4222,31256	
12,60399	4221,90864	
12,61323	4221,70056	
12,62261	4221,5904	
12,63192	4221,38232	
12,6413	4221,1008	
12,65068	4220,7336	
12,65999	4220,29296	
12,6693	4219,76664	
12,67861	4219,28928	
12,68799	4219,00776	
12,6973	4218,92208	
12,70661	4218,92208	
12,71599	4218,60384	
12,7253	4218,19992	
12,73461	4217,796	
12,74392	4217,51448	
12,75386	4217,184	
12,76261	4216,98816	
12,77192	4216,54752	
12,7813	4215,97224	
12,79061	4215,45816	
12,79999	4215,09096	
12,8093	4214,72376	
12,81861	4214,3688	
12,82799	4214,124	
12,8373	4213,8792	
12,84668	4213,59768	
12,85599	4213,10808	
12,86999	4212,3492	
12,87923	4211,8596	
12,88861	4211,50464	
12,89799	4211,17416	
12,9073	4210,64784	
12,91661	4210,17048	
12,92592	4209,68088	
12,9353	4209,32592	
12,94461	4209,27696	
12,95861	4208,922	
12,96799	4208,39568	
12,9773	4207,78368	
12,98668	4207,18392	
12,99592	4206,6576	
13,0053	4206,25368	
13,01461	4205,84976	
13,02399	4205,32344	
13,03386	4204,80936	
13,04261	4204,56456	
13,05199	4204,16064	
13,0613	4203,91584	
13,07061	4203,5976	
13,07992	4203,19368	
13,08923	4202,82648	
13,09861	4202,30016	
13,10799	4201,65144	
13,11737	4200,89256	
13,12668	4200,15816	
13,13592	4199,64408	
13,14992	4198,95864	
13,1593	4198,3956	
13,16868	4198,10184	
13,17799	4197,86928	
13,1873	4197,50208	
13,19661	4197,06144	
13,20592	4196,73096	
13,21523	4196,16792	
13,22461	4195,5192	
13,23392	4194,79704	
13,24792	4193,7444	
13,2573	4192,89984	
13,26661	4192,17768	
13,27592	4191,68808	
13,2853	4191,40656	
13,29468	4191,0516	
13,30399	4190,8068	
13,3133	4190,36616	
13,32261	4189,83984	
13,33192	4189,22784	
13,34592	4188,38328	
13,3553	4187,66112	
13,36461	4186,81656	
13,37399	4185,88632	
13,3833	4185,2376	
13,39261	4184,51544	
13,40192	4184,06256	
13,4113	4183,54848	
13,42124	4183,0956	
13,42999	4182,53256	
13,4393	4181,96952	
13,44868	4181,36976	
13,45799	4180,51296	
13,4673	4179,59496	
13,47661	4178,82384	
13,48592	4178,016	
13,4953	4177,20816	
13,50468	4176,55944	
13,51399	4175,95968	
13,52799	4175,02944	
13,5373	4174,55208	
13,54661	4173,98904	
13,55592	4173,3036	
13,5653	4172,53248	
13,57468	4171,76136	
13,58399	4170,72096	
13,5933	4169,79072	
13,60317	4168,73808	
13,61192	4168,08936	
13,6213	4167,45288	
13,63068	4166,64504	
13,63992	4165,8372	
13,6493	4165,06608	
13,65861	4164,22152	
13,66792	4163,37696	
13,6773	4162,64256	
13,68661	4161,83472	
13,69655	4160,79432	
13,7053	4159,86408	
13,71468	4158,89712	
13,72399	4157,8812	
13,7333	4156,87752	
13,74261	4156,03296	
13,75192	4155,3108	
13,7613	4154,29488	
13,77068	4153,2912	
13,77999	4152,44664	
13,7893	4151,46744	
13,80323	4149,69264	
13,81261	4148,52984	
13,82199	4147,5996	
13,8313	4146,59592	
13,84061	4145,50656	
13,84992	4144,57632	
13,8593	4143,60936	
13,86861	4142,6424	
13,87862	4141,62648	
13,8873	4140,69624	
13,89661	4139,53344	
13,90592	4138,3584	
13,9153	4137,35472	
13,92461	4136,10624	
13,93392	4134,6864	
13,9433	4133,4012	
13,95261	4132,18944	
13,96199	4130,94096	
13,97137	4129,6068	
13,98068	4128,444	
13,99461	4126,82832	
14,00392	4125,77568	
14,0133	4124,49048	
14,02261	4123,27872	
14,03199	4121,85888	
14,04137	4120,20648	
14,05068	4118,63976	
14,05999	4117,1832	
14,06986	4115,6532	
14,07868	4114,31904	
14,08799	4112,98488	
14,0973	4111,69968	
14,10668	4110,40224	
14,11599	4109,03136	
14,1253	4107,41568	
14,13461	4105,88568	
14,14392	4104,3924	
14,1533	4102,94808	
14,16317	4101,17328	
14,17199	4099,47192	
14,1813	4097,7828	
14,19068	4095,92232	
14,19992	4094,18424	
14,2093	4092,61752	
14,21861	4091,28336	
14,22799	4089,8268	
14,2373	4088,1744	
14,24724	4086,3996	
14,25592	4084,71048	
14,26523	4082,85	
14,27461	4080,9528	
14,28399	4079,01888	
14,2933	4076,99928	
14,30261	4074,86952	
14,31199	4072,76424	
14,3213	4070,916	
14,33061	4069,1412	
14,34055	4067,31744	
14,3493	4065,62832	
14,35861	4063,73112	
14,36799	4061,63808	
14,3773	4059,4104	
14,38661	4057,28064	
14,39592	4055,10192	
14,4053	4052,99664	
14,41461	4050,86688	
14,42392	4048,68816	
14,43386	4046,17896	
14,44261	4043,84112	
14,45199	4041,71136	
14,4613	4039,85088	
14,47061	4037,83128	
14,47999	4035,53016	
14,4893	4033,19232	
14,49868	4030,69536	
14,50799	4028,30856	
14,51786	4025,72592	
14,52661	4023,63288	
14,53592	4021,17264	
14,5453	4018,50432	
14,55461	4015,88496	
14,56399	4013,42472	
14,5733	4010,84208	
14,58261	4008,25944	
14,59192	4005,88488	
14,6013	4003,26552	
14,61061	4000,63392	
14,62461	3996,64368	
14,63399	3993,77952	
14,6433	3990,91536	
14,65268	3987,97776	
14,66192	3985,30944	
14,6713	3982,482	
14,68061	3979,70352	
14,68992	3976,96176	
14,69993	3973,76712	
14,70868	3970,90296	
14,71799	3968,00208	
14,7273	3965,2236	
14,73661	3962,23704	
14,74599	3959,12808	
14,7553	3955,9824	
14,76461	3952,83672	
14,77392	3949,56864	
14,78386	3946,05576	
14,79261	3943,11816	
14,80199	3939,96024	
14,8113	3936,77784	
14,82068	3933,59544	
14,82999	3930,36408	
14,8393	3927,05928	
14,84868	3923,46072	
14,85799	3919,9968	
14,86786	3916,53288	
14,87661	3913,30152	
14,88592	3909,7152	
14,8953	3906,0432	
14,90461	3902,28552	
14,91392	3898,6992	
14,92323	3895,30872	
14,93261	3891,8448	
14,94199	3888,2952	
14,9513	3884,41512	
14,96068	3880,584	
14,97461	3874,73328	
14,98399	3870,70632	
14,9933	3866,86296	
15,00261	3862,99512	
15,01199	3858,84576	
15,0213	3854,80656	
15,03061	3851,01216	
15,04055	3846,81384	
15,0493	3842,86032	
15,05861	3838,83336	
15,06792	3834,75744	
15,0773	3830,48568	
15,08661	3826,00584	
15,09599	3821,61168	
15,10537	3817,04616	
15,11461	3812,33376	
15,12392	3807,85392	
15,13386	3803,166	
15,14261	3798,93096	
15,15199	3794,34096	
15,1613	3789,73872	
15,17061	3785,1732	
15,17992	3780,4608	
15,1893	3775,57704	
15,19861	3770,69328	
15,20799	3765,61368	
15,2173	3760,41168	
15,22724	3754,80576	
15,23599	3749,83632	
15,2453	3744,38952	
15,25461	3739,11408	
15,26399	3733,98552	
15,2733	3728,78352	
15,28268	3723,45912	
15,29199	3717,9756	
15,3013	3712,35744	
15,31061	3706,55568	
15,31992	3700,58256	
15,32923	3694,536	
15,3433	3685,38048	
15,35261	3679,04016	
15,36199	3672,46728	
15,3713	3666,17592	
15,38061	3659,76216	
15,38992	3653,26272	
15,3993	3646,84896	
15,40868	3640,15368	
15,41799	3633,01776	
15,42737	3625,58808	
15,4413	3614,41296	
15,45061	3606,87312	
15,45992	3599,1252	
15,46923	3591,42624	
15,47868	3583,11528	
15,48799	3574,6452	
15,4973	3566,05272	
15,50661	3557,41128	
15,51592	3548,50056	
15,5253	3539,29608	
15,5393	3525,09768	
15,54861	3514,93848	
15,55799	3504,48552	
15,5673	3493,51848	
15,57661	3482,22096	
15,58592	3470,51952	
15,5953	3458,37744	
15,60461	3445,79472	
15,61392	3432,44088	
15,62799	3411,25344	
15,6373	3396,45528	
15,64661	3380,71464	
15,65592	3363,98256	
15,6653	3346,0632	
15,67461	3327,1524	
15,68392	3306,93192	
15,6933	3285,38952	
15,70324	3260,8728	
15,71199	3238,03296	
15,7213	3212,13312	
15,73061	3184,42176	
15,73999	3154,8132	
15,7493	3122,78112	
15,75868	3088,1664	
15,76799	3050,93232	
15,7773	3010,8708	
15,78661	2967,43104	
15,79592	2920,14792	
15,80992	2840,14728	
15,8193	2778,8004	
15,82868	2709,41184	
15,83792	2629,09296
